Repository: bit-oh-my-god/ns3-dtn-bit

# Preface
This Project is a newbie-readable simulation for dtn on ns-3 environment, easy to use for research purples, supporting customed routing definition and scenario definition.
This project is highly inspirited by [Lakkakorpi](https://www.netlab.tkk.fi/tutkimus/dtn/ns/)
Read this teg-[paper](https://smartech.gatech.edu/bitstream/handle/1853/6492/GIT-CC-04-07.pdf?sequence=1&isAllowed=y) if you want know about TEG(time-expanded graph)
Read this [link](https://tools.ietf.org/html/draft-burleigh-dtnrg-cgr-00) if you want know about CGR

# Begin

* Install
  1. download source code
  2. cp /box/ns2mobilityhelper.cc to /ns-allineone-3.26/src/mobility, this file was modified and would help us parse 3d-motion
  3. modify your current_trace_file.tcl by your hand or by [bonnmotion](#A) or by ./create_trace_file.sh
  4. set node_number and simulation_time to jupytor and your-example.cc
        
        # in jupytor PreparSimulation
        T_max = 802                #change me !!!!!!!
        teg_slice_n = 802          #change me !!!!!!!

        // in ns3dtn-bit-your-example.cc
        node_number_ = 5;           // change me!!
        simulation_duration_ = 802;         // change me!!!

  5. run jupytor notebook animation to generate teg.txt, see [jupytor](#B)
  6. modify ns3dtn-bit-your-example.cc to set simulation settings, see [example-interface](#C)
  7. run ./build.sh to run simulation
  8. run jupytor notebook to parse result, to visualize your simulation result

# structure of this project

* editor tool : editor Vim do I use, if you are using YCM for code complete, remember add pull path of include to ~/.ycm_extra_config.py

* bonnmotion <a name="A"></a>
it is a software depending on java used to generate node trace files
we just need the **.ns_movements** file

* bonnmotion + ns2 + nam + nsg2.1
[ref](http://www.nsnam.com/2015/03/bonnmotion-mobile-scenario-generator.html) [ref](http://chandra-ns2.blogspot.com/2009/01/how-to-run-bonnmotion-for-ns-2.html)
[how to use this combo](https://www.slideshare.net/manasGaur1/bonn-motion-traffic-generation-and-nam)

* CMU setdest
The [author of that project](https://www.netlab.tkk.fi/tutkimus/dtn/ns/), Lakkakorpi used this CMU setdest program. [ref](http://www.isi.edu/nsnam/ns/tutorial/nsscript7.html)
But, we can't get 3d in "setdest", this problem aside, let's focus on how to use this setdest, in my machine, I did this "$sudo apt install ns2"
so I have the setdest in my "/usr/bin/setdest"

* ns3 example-interface
This file defines how your scenario structed, how your network configured.
Make sure that simulation time should be minus or equal to time of teg.txt.
Note that time-interval of two lines of teg.txt is exactly ** one second ** in real time, which was descripted in current_trace_file.tcl

* ns3 and ns3-dtn-bit module <a name="C"></a>
The main method for DtnApp is 1. checkbuffer - totransmit 2. receive bundle 3. sendhello - receive hello
We modify ns2-mobility-helper.cc, to support 3d-parse for us. you can find it at /box
Also, you can find image in /box
* jupyter and python-matplotlib <a name="B"></a>
there is one tutorial that I think may help you [ref](https://www.youtube.com/watch?v=HW29067qVWk&t=1568s)
This combo is used to make graph and paper, check /box/jupyter
if you want use jupyter yourself, install it on org-web, in China, you may not be able to download 0.5 G big file from the web.
you would need to install miniconda first, and install full-package from miniconda, that's the way I did.

* Acknoeledgement Annoucement, How does this model works.

    * transmit & send

            following graph are used to name variables in this project
            source_node         from_node               to_node           destination_node
                |                   |                       |                   |
                |                   |                       |                   |
                |                   |                       |                   |
                ()                  ()                      ()                  ()
                
                *-------------------------------------------------------------> *
                        this is called "send"
                *-----------------> * --------------------> * ----------------> *
                        this is called "transmition & retransmition"
                        note : "store and forward" is just semantic

            ack--->
            bundel---->     SocketSendDetail()
            anti-pkt----> 

            hello---->  CreateHelloBundleAndSendDetail()

    * If you want to modify code
        read code directly, everything is in content.

# TODO list

* <s>wireless max range </s> done by 
        wifiChannel.AddPropagationLoss ("ns3::RangePropagationLossModel",  
                "MaxRange", DoubleValue (4000.0));

File: box/jupyter/paper example/icetemplating.csv (part 1 of 7)
Mendeley key;Citation;Solvant;Material;Material class;Ceramic class;Constant temperature;Cooling rate;Interface velocity;Wall thickness;Pore width;Wavelength;failure mode;Defects;permeance;Granulo poudre;Solid Loading;Loading (wt%);Additives;Porosity;Relative density;Strength (MPa);Flexural strength;Sample height;Sample diameter;Sample diameter;Sample ratio;Sample shape;Sample volume;Strain rate;Youngs Modulus (MPa);Normalized Young Modulus;green body ?;Compressive strength dense material;Flexural strength dense material;Normalized strength (compression);Normalized strength (flexion);E_dense;Honeycomb_Ashby;Normalized_strength_Elastic_modulus
Shen2014a;Shen, P., Xi, J., Fu, Y., Shaga, A., Sun, C., & Jiang, Q. (2014). Preparation of High-Strength Al–Mg–Si/Al2O3 Composites with Lamellar Structures Using Freeze Casting and Pressureless Infiltration Techniques. Acta Metallurgica Sinica (English Letters), 27(5), 944–950. doi:10.1007/s40195-014-0157-9;water;alumina;cera;oxide;;;;10-71;70;15-105;cellular;no;;5;20;;1wt%;69;0,31;7;;10;;5;2;block;;;;;0;2600;400;0,0175;;390;69,71094;0,0179487179487179
Shen2014a;Shen, P., Xi, J., Fu, Y., Shaga, A., Sun, C., & Jiang, Q. (2014). Preparation of High-Strength Al–Mg–Si/Al2O3 Composites with Lamellar Structures Using Freeze Casting and Pressureless Infiltration Techniques. Acta Metallurgica Sinica (English Letters), 27(5), 944–950. doi:10.1007/s40195-014-0157-9;water;alumina;cera;oxide;;;;8-58;35;14-95;cellular;no;;5;25;;1wt%;66;0,34;22;;10;;5;2;block;;;;;0;2600;400;0,055;;390;91,97136;0,0564102564102564
Shen2014a;Shen, P., Xi, J., Fu, Y., Shaga, A., Sun, C., & Jiang, Q. (2014). Preparation of High-Strength Al–Mg–Si/Al2O3 Composites with Lamellar Structures Using Freeze Casting and Pressureless Infiltration Techniques. Acta Metallurgica Sinica (English Letters), 27(5), 944–950. doi:10.1007/s40195-014-0157-9;water;alumina;cera;oxide;;;;10-72;13;10-85;cellular;no;;5;30;;1wt%;59;0,41;64;2;10;;5;2;block;;;;;0;2600;400;0,16;0,005;390;161,27514;0,164102564102564
Yang2014;Yang, H., Ye, F., Liu, Q., Liu, S., Gao, Y., & Liu, L. (2014). A novel silica aerogel/porous Si3N4 composite prepared by freeze casting and sol-gel impregnation with high-performance thermal insulation and wave-transparent. Materials Letters, 10–13. doi:10.1016/j.matlet.2014.10.012;water;silicon nitride+alumina+yttria;cera;covalent;;;;;6;;?;no;;0,5;;;;80,5;0,195;;0,87;35;4;3;11,6666666666667;block;;5;;;0;3200;1000;;0,00087;;;
Yang2014;Yang, H., Ye, F., Liu, Q., Liu, S., Gao, Y., & Liu, L. (2014). A novel silica aerogel/porous Si3N4 composite prepared by freeze casting and sol-gel impregnation with high-performance thermal insulation and wave-transparent. Materials Letters, 10–13. doi:10.1016/j.matlet.2014.10.012;water;silicon nitride+alumina+yttria;cera;covalent;;;;;6;;?;no;;0,5;;;;72;0,28;;1,12;;4;3;0;block;;5;;;0;3200;1000;;0,00112;;;
Yang2014;Yang, H., Ye, F., Liu, Q., Liu, S., Gao, Y., & Liu, L. (2014). A novel silica aerogel/porous Si3N4 composite prepared by freeze casting and sol-gel impregnation with high-performance thermal insulation and wave-transparent. Materials Letters, 10–13. doi:10.1016/j.matlet.2014.10.012;water;silicon nitride+alumina+yttria;cera;covalent;;;;;6;;?;no;;0,5;;;;80,5;0,195;4,22;;8;;6;1,33333333333333;block;;5;;;;3200;1000;0,00422;;290;12,9018825;0,014551724137931
Yang2014;Yang, H., Ye, F., Liu, Q., Liu, S., Gao, Y., & Liu, L. (2014). A novel silica aerogel/porous Si3N4 composite prepared by freeze casting and sol-gel impregnation with high-performance thermal insulation and wave-transparent. Materials Letters, 10–13. doi:10.1016/j.matlet.2014.10.012;water;silicon nitride+alumina+yttria;cera;covalent;;;;;6;;?;no;;0,5;;;;72;0,28;7,08;;8;;6;1,33333333333333;block;;5;;;;3200;1000;0,00708;;290;38,19648;0,0244137931034483
Vijayan2014b;Vijayan, S., Narasimman, R., & Prabhakaran, K. (2014). Freeze gelcasting of naphthalene-in-aqueous alumina slurry emulsions for the preparation of macroporous alumina ceramics. Ceramics International, 1–8. doi:10.1016/j.ceramint.2014.09.083;naphtalene+water;alumina;cera;oxide;;;;;11;;cellular;no;;0,34;30;;;65;0,35;28,9;;35;;17;2,05882352941176;cylinder;7,94430242276519;1;1224;0,00313846153846154;0;2600;400;0,07225;;390;100,3275;0,0741025641025641
Vijayan2014b;Vijayan, S., Narasimman, R., & Prabhakaran, K. (2014). Freeze gelcasting of naphthalene-in-aqueous alumina slurry emulsions for the preparation of macroporous alumina ceramics. Ceramics International, 1–8. doi:10.1016/j.ceramint.2014.09.083;naphtalene+water;alumina;cera;oxide;;;;;9,3;;cellular;no;;0,34;30;;;71,4;0,286;17,8;;35;;17;2,05882352941176;cylinder;7,94430242276519;1;989;0,00253589743589744;0;2600;400;0,0445;;390;54,74115504;0,0456410256410256
Vijayan2014b;Vijayan, S., Narasimman, R., & Prabhakaran, K. (2014). Freeze gelcasting of naphthalene-in-aqueous alumina slurry emulsions for the preparation of macroporous alumina ceramics. Ceramics International, 1–8. doi:10.1016/j.ceramint.2014.09.083;naphtalene+water;alumina;cera;oxide;;;;;8,3;;cellular;no;;0,34;30;;;73,6;0,264;13,6;;35;;17;2,05882352941176;cylinder;7,94430242276519;1;660;0,00169230769230769;0;2600;400;0,034;;390;43,05540096;0,0348717948717949
Vijayan2014b;Vijayan, S., Narasimman, R., & Prabhakaran, K. (2014). Freeze gelcasting of naphthalene-in-aqueous alumina slurry emulsions for the preparation of macroporous alumina ceramics. Ceramics International, 1–8. doi:10.1016/j.ceramint.2014.09.083;naphtalene+water;alumina;cera;oxide;;;;;6,6;;cellular;no;;0,34;30;;;76,6;0,234;8,8;;35;;17;2,05882352941176;cylinder;7,94430242276519;1;601;0,00154102564102564;0;2600;400;0,022;;390;29,98219536;0,0225641025641026
Vijayan2014b;Vijayan, S., Narasimman, R., & Prabhakaran, K. (2014). Freeze gelcasting of naphthalene-in-aqueous alumina slurry emulsions for the preparation of macroporous alumina ceramics. Ceramics International, 1–8. doi:10.1016/j.ceramint.2014.09.083;naphtalene+water;alumina;cera;oxide;;;;;4,9;;cellular;no;;0,34;30;;;77,9;0,221;7;;35;;17;2,05882352941176;cylinder;7,94430242276519;1;552;0,00141538461538462;0;2600;400;0,0175;;390;25,25763474;0,0179487179487179
Xing2014;Xing, Z., Zhou, W., Du, F., Zhang, L., Li, Z., Zhang, H., & Li, W. (2014). Facile synthesis of hierarchical porous TiO2 ceramics with enhanced photocatalytic performance for micro-polluted pesticide degradation. ACS Applied Materials & Interfaces. doi:10.1021/am5034236;camphene;titania;cera;oxide;;;;;;;?;no;;;;10;;95,1;0,0490000000000001;0,59;;;;;;;;;;;0;700;400;0,001475;;220;0,155296680000001;0,00268181818181818
Xing2014;Xing, Z., Zhou, W., Du, F., Zhang, L., Li, Z., Zhang, H., & Li, W. (2014). Facile synthesis of hierarchical porous TiO2 ceramics with enhanced photocatalytic performance for micro-polluted pesticide degradation. ACS Applied Materials & Interfaces. doi:10.1021/am5034236;camphene;titania;cera;oxide;;;;;;;?;no;;;;15;;93;0,07;0,81;;;;;;;;;;;0;700;400;0,002025;;220;0,45276;0,00368181818181818
Xing2014;Xing, Z., Zhou, W., Du, F., Zhang, L., Li, Z., Zhang, H., & Li, W. (2014). Facile synthesis of hierarchical porous TiO2 ceramics with enhanced photocatalytic performance for micro-polluted pesticide degradation. ACS Applied Materials & Interfaces. doi:10.1021/am5034236;camphene;titania;cera;oxide;;;;;;;?;no;;;;20;;89,6;0,104;0,98;;;;;;;;;;;0;700;400;0,00245;;220;1,48482048;0,00445454545454545
Lee2010b;Lee, J. M., Yang, T. Y., Yoon, S. Y., Kim, B. K., & Park, H. C. (2010). Recycling of Coal Fly Ash for Fabrication of Porous Mullite Composite. Advanced Materials Research, 156-157, 1649–1652. doi:10.4028/www.scientific.net/AMR.156-157.1649;camphene;mullite+alumina;cera;oxide;-196;;;;;;?;no;;;;;;31,1;0,689;80,7;;10;;20;0,5;cylinder;3,14159265358979;1;;;0;1300;320;0,2521875;;;;
Lee2010b;Lee, J. M., Yang, T. Y., Yoon, S. Y., Kim, B. K., & Park, H. C. (2010). Recycling of Coal Fly Ash for Fabrication of Porous Mullite Composite. Advanced Materials Research, 156-157, 1649–1652. doi:10.4028/www.scientific.net/AMR.156-157.1649;camphene;mullite+alumina;cera;oxide;-196;;;;;;?;no;;;;;;38,3;0,617;46,5;;10;;20;0,5;cylinder;3,14159265358979;1;;;0;1300;320;0,1453125;;;;
Lee2010b;Lee, J. M., Yang, T. Y., Yoon, S. Y., Kim, B. K., & Park, H. C. (2010). Recycling of Coal Fly Ash for Fabrication of Porous Mullite Composite. Advanced Materials Research, 156-157, 1649–1652. doi:10.4028/www.scientific.net/AMR.156-157.1649;camphene;mullite+alumina;cera;oxide;-196;;;9,2;17,5;;?;no;;;;;;51;0,49;46;;10;;20;0,5;cylinder;3,14159265358979;1;;;0;1300;320;0,14375;;;;
Lee2010b;Lee, J. M., Yang, T. Y., Yoon, S. Y., Kim, B. K., & Park, H. C. (2010). Recycling of Coal Fly Ash for Fabrication of Porous Mullite Composite. Advanced Materials Research, 156-157, 1649–1652. doi:10.4028/www.scientific.net/AMR.156-157.1649;camphene;mullite+alumina;cera;oxide;-196;;;;;;?;no;;;;;;51,3;0,487;33;;10;;20;0,5;cylinder;3,14159265358979;1;;;0;1300;320;0,103125;;;;
Lee2010b;Lee, J. M., Yang, T. Y., Yoon, S. Y., Kim, B. K., & Park, H. C. (2010). Recycling of Coal Fly Ash for Fabrication of Porous Mullite Composite. Advanced Materials Research, 156-157, 1649–1652. doi:10.4028/www.scientific.net/AMR.156-157.1649;camphene;mullite+alumina;cera;oxide;-196;;;7,9;20;;?;no;;;;;;56,4;0,436;22,4;;10;;20;0,5;cylinder;3,14159265358979;1;;;0;1300;320;0,07;;;;
Lee2010b;Lee, J. M., Yang, T. Y., Yoon, S. Y., Kim, B. K., & Park, H. C. (2010). Recycling of Coal Fly Ash for Fabrication of Porous Mullite Composite. Advanced Materials Research, 156-157, 1649–1652. doi:10.4028/www.scientific.net/AMR.156-157.1649;camphene;mullite+alumina;cera;oxide;-196;;;;;;?;no;;;;;;60,2;0,398;20,6;;10;;20;0,5;cylinder;3,14159265358979;1;;;0;1300;320;0,064375;;;;
Lee2010b;Lee, J. M., Yang, T. Y., Yoon, S. Y., Kim, B. K., & Park, H. C. (2010). Recycling of Coal Fly Ash for Fabrication of Porous Mullite Composite. Advanced Materials Research, 156-157, 1649–1652. doi:10.4028/www.scientific.net/AMR.156-157.1649;camphene;mullite+alumina;cera;oxide;-196;;;;;;?;no;;;;;;70,2;0,298;14,8;;10;;20;0,5;cylinder;3,14159265358979;1;;;0;1300;320;0,04625;;;;
Lee2010b;Lee, J. M., Yang, T. Y., Yoon, S. Y., Kim, B. K., & Park, H. C. (2010). Recycling of Coal Fly Ash for Fabrication of Porous Mullite Composite. Advanced Materials Research, 156-157, 1649–1652. doi:10.4028/www.scientific.net/AMR.156-157.1649;camphene;mullite+alumina;cera;oxide;-196;;;24;4,5;;?;no;;;;;;69,2;0,308;10,9;;10;;20;0,5;cylinder;3,14159265358979;1;;;0;1300;320;0,0340625;;;;
Lee2010b;Lee, J. M., Yang, T. Y., Yoon, S. Y., Kim, B. K., & Park, H. C. (2010). Recycling of Coal Fly Ash for Fabrication of Porous Mullite Composite. Advanced Materials Research, 156-157, 1649–1652. doi:10.4028/www.scientific.net/AMR.156-157.1649;camphene;mullite+alumina;cera;oxide;-196;;;;;;?;no;;;;;;79,7;0,203;8,2;;10;;20;0,5;cylinder;3,14159265358979;1;;;0;1300;320;0,025625;;;;
Flauder2014;Flauder, S., Gbureck, U., & Müller, F. A. (2014). Structure and mechanical properties of β-TCP scaffolds prepared by ice-templating with preset ice front velocities. Acta Biomaterialia. doi:10.1016/j.actbio.2014.08.020;water;TCP;cera;oxide;;;10;11;40;;?;no;;0,3;10;;2wt;81,8;0,182;0,4;;10;;14;0,714285714285714;cylinder;1,539380400259;5;;;0;140;100;0,004;;120;4,34056896;0,00333333333333333
Flauder2014;Flauder, S., Gbureck, U., & Müller, F. A. (2014). Structure and mechanical properties of β-TCP scaffolds prepared by ice-templating with preset ice front velocities. Acta Biomaterialia. doi:10.1016/j.actbio.2014.08.020;water;TCP;cera;oxide;;;30;21;27;;?;no;;0,3;20;;2wt;67;0,33;3;;10;;14;0,714285714285714;cylinder;1,539380400259;5;;;0;140;100;0,03;;120;25,87464;0,025
Flauder2014;Flauder, S., Gbureck, U., & Müller, F. A. (2014). Structure and mechanical properties of β-TCP scaffolds prepared by ice-templating with preset ice front velocities. Acta Biomaterialia. doi:10.1016/j.actbio.2014.08.020;water;TCP;cera;oxide;;;10;22;15;;?;no;;0,3;30;;2wt;48,9;0,511;17;;10;;14;0,714285714285714;cylinder;1,539380400259;5;;;0;140;100;0,17;;120;96,07163832;0,141666666666667
Flauder2014;Flauder, S., Gbureck, U., & Müller, F. A. (2014). Structure and mechanical properties of β-TCP scaffolds prepared by ice-templating with preset ice front velocities. Acta Biomaterialia. doi:10.1016/j.actbio.2014.08.020;water;TCP;cera;oxide;;;30;4,5;15;;?;no;;0,3;10;;2wt;81,8;0,182;1,1;;10;;14;0,714285714285714;cylinder;1,539380400259;5;;;0;140;100;0,011;;120;4,34056896;0,00916666666666667
Flauder2014;Flauder, S., Gbureck, U., & Müller, F. A. (2014). Structure and mechanical properties of β-TCP scaffolds prepared by ice-templating with preset ice front velocities. Acta Biomaterialia. doi:10.1016/j.actbio.2014.08.020;water;TCP;cera;oxide;;;10;10;12;;?;no;;0,3;20;;2wt;67;0,33;12;;10;;14;0,714285714285714;cylinder;1,539380400259;5;;;0;140;100;0,12;;120;25,87464;0,1
Flauder2014;Flauder, S., Gbureck, U., & Müller, F. A. (2014). Structure and mechanical properties of β-TCP scaffolds prepared by ice-templating with preset ice front velocities. Acta Biomaterialia. doi:10.1016/j.actbio.2014.08.020;water;TCP;cera;oxide;;;30;13;8;;?;no;;0,3;30;;2wt;48,9;0,511;40;;10;;14;0,714285714285714;cylinder;1,539380400259;5;;;0;140;100;0,4;;120;96,07163832;0,333333333333333
Souza2014a;Souza, D. F., Nunes, E. H. M., Pimenta, D. S., Vasconcelos, D. C. L., Nascimento, J. F., Grava, W., … Vasconcelos, W. L. (2014). Synthesis and structural evaluation of freeze-cast porous alumina. Materials Characterization, 96, 183–195. doi:10.1016/j.matchar.2014.08.009;TBA;alumina;cera;oxide;-196;;;;5;;?;no;yes;1;10;;;69,8;0,302;;21,9;15;;5;3;block;;;;;0;2600;400;;0,05475;390;;
Souza2014a;Souza, D. F., Nunes, E. H. M., Pimenta, D. S., Vasconcelos, D. C. L., Nascimento, J. F., Grava, W., … Vasconcelos, W. L. (2014). Synthesis and structural evaluation of freeze-cast porous alumina. Materials Characterization, 96, 183–195. doi:10.1016/j.matchar.2014.08.009;TBA;alumina;cera;oxide;-196;;;;7;;?;no;yes;1;15;;;62,2;0,378;;16,3;15;;5;3;block;;;;;0;2600;400;;0,04075;390;;
Souza2014a;Souza, D. F., Nunes, E. H. M., Pimenta, D. S., Vasconcelos, D. C. L., Nascimento, J. F., Grava, W., … Vasconcelos, W. L. (2014). Synthesis and structural evaluation of freeze-cast porous alumina. Materials Characterization, 96, 183–195. doi:10.1016/j.matchar.2014.08.009;TBA;alumina;cera;oxide;-196;;;;15;;?;no;yes;1;20;;;60,3;0,397;;5,6;15;;5;3;block;;;;;0;2600;400;;0,014;390;;
Souza2014a;Souza, D. F., Nunes, E. H. M., Pimenta, D. S., Vasconcelos, D. C. L., Nascimento, J. F., Grava, W., … Vasconcelos, W. L. (2014). Synthesis and structural evaluation of freeze-cast porous alumina. Materials Characterization, 96, 183–195. doi:10.1016/j.matchar.2014.08.009;TBA;alumina;cera;oxide;-196;;;;30;;?;no;yes;1;25;;;47,6;0,524;;3,6;15;;5;3;block;;;;;0;2600;400;;0,009;390;;
Souza2014a;Souza, D. F., Nunes, E. H. M., Pimenta, D. S., Vasconcelos, D. C. L., Nascimento, J. F., Grava, W., … Vasconcelos, W. L. (2014). Synthesis and structural evaluation of freeze-cast porous alumina. Materials Characterization, 96, 183–195. doi:10.1016/j.matchar.2014.08.009;TBA;alumina;cera;oxide;-196;;;;40;;?;no;yes;1;30;;;42,6;0,574;;0,7;15;;5;3;block;;;;;0;2600;400;;0,00175;390;;
Souza2014a;Souza, D. F., Nunes, E. H. M., Pimenta, D. S., Vasconcelos, D. C. L., Nascimento, J. F., Grava, W., … Vasconcelos, W. L. (2014). Synthesis and structural evaluation of freeze-cast porous alumina. Materials Characterization, 96, 183–195. doi:10.1016/j.matchar.2014.08.009;TBA;alumina;cera;oxide;-196;;;;30;;?;no;yes;1;25;;;55,2;0,448;;9,4;15;;5;3;block;;;;;0;2600;400;;0,0235;390;;
Souza2014a;Souza, D. F., Nunes, E. H. M., Pimenta, D. S., Vasconcelos, D. C. L., Nascimento, J. F., Grava, W., … Vasconcelos, W. L. (2014). Synthesis and structural evaluation of freeze-cast porous alumina. Materials Characterization, 96, 183–195. doi:10.1016/j.matchar.2014.08.009;TBA;alumina;cera;oxide;-196;;;;30;;?;no;yes;1;25;;;47,8;0,522;;16,4;15;;5;3;block;;;;;0;2600;400;;0,041;390;;
Souza2014a;Souza, D. F., Nunes, E. H. M., Pimenta, D. S., Vasconcelos, D. C. L., Nascimento, J. F., Grava, W., … Vasconcelos, W. L. (2014). Synthesis and structural evaluation of freeze-cast porous alumina. Materials Characterization, 96, 183–195. doi:10.1016/j.matchar.2014.08.009;TBA;alumina;cera;oxide;-196;;;;30;;?;no;yes;1;25;;;45,9;0,541;;14,8;15;;5;3;block;;;;;0;2600;400;;0,037;390;;
Souza2014a;Souza, D. F., Nunes, E. H. M., Pimenta, D. S., Vasconcelos, D. C. L., Nascimento, J. F., Grava, W., … Vasconcelos, W. L. (2014). Synthesis and structural evaluation of freeze-cast porous alumina. Materials Characterization, 96, 183–195. doi:10.1016/j.matchar.2014.08.009;TBA;alumina;cera;oxide;-196;;;;30;;?;no;yes;1;25;;;37,3;0,627;;14,7;15;;5;3;block;;;;;0;2600;400;;0,03675;390;;
Kumar2014a;Kumar, A., Negi, Y. S., Choudhary, V., & Bhardwaj, N. K. (2014). Microstructural and mechanical properties of porous biocomposite scaffolds based on polyvinyl alcohol, nano-hydroxyapatite and cellulose nanocrystals. Cellulose. doi:10.1007/s10570-014-0339-7;water;PVA, HAP, cellulose;cera;oxide;-40;;;;440;;cellular;no;;;;;;91;0,09;0,4;;12;;7,5;1,6;cylinder;0,530143760293278;0,5;0,32;;0;140;100;0,004;;;;
Kumar2014a;Kumar, A., Negi, Y. S., Choudhary, V., & Bhardwaj, N. K. (2014). Microstructural and mechanical properties of porous biocomposite scaffolds based on polyvinyl alcohol, nano-hydroxyapatite and cellulose nanocrystals. Cellulose. doi:10.1007/s10570-014-0339-7;water;PVA, HAP, cellulose;cera;oxide;-40;;;;415;;cellular;no;;;;;;90;0,1;0,85;;12;;7,5;1,6;cylinder;0,530143760293278;0,5;4,68;;0;140;100;0,0085;;;;
Kumar2014a;Kumar, A., Negi, Y. S., Choudhary, V., & Bhardwaj, N. K. (2014). Microstructural and mechanical properties of porous biocomposite scaffolds based on polyvinyl alcohol, nano-hydroxyapatite and cellulose nanocrystals. Cellulose. doi:10.1007/s10570-014-0339-7;water;PVA, HAP, cellulose;cera;oxide;-40;;;;270;;cellular;no;;;;;;90;0,1;1,39;;12;;7,5;1,6;cylinder;0,530143760293278;0,5;10,67;;0;140;100;0,0139;;;;
Kumar2014a;Kumar, A., Negi, Y. S., Choudhary, V., & Bhardwaj, N. K. (2014). Microstructural and mechanical properties of porous biocomposite scaffolds based on polyvinyl alcohol, nano-hydroxyapatite and cellulose nanocrystals. Cellulose. doi:10.1007/s10570-014-0339-7;water;PVA, HAP, cellulose;cera;oxide;-40;;;;220;;cellular;no;;;;;;89;0,11;1,4;;12;;7,5;1,6;cylinder;0,530143760293278;0,5;10,10;;0;140;100;0,014;;;;
Kumar2014a;Kumar, A., Negi, Y. S., Choudhary, V., & Bhardwaj, N. K. (2014). Microstructural and mechanical properties of porous biocomposite scaffolds based on polyvinyl alcohol, nano-hydroxyapatite and cellulose nanocrystals. Cellulose. doi:10.1007/s10570-014-0339-7;water;PVA, HAP, cellulose;cera;oxide;-40;;;;198;;cellular;no;;;;;;87;0,13;1,48;;12;;7,5;1,6;cylinder;0,530143760293278;0,5;13,4;;0;140;100;0,0148;;;;
Kumar2014a;Kumar, A., Negi, Y. S., Choudhary, V., & Bhardwaj, N. K. (2014). Microstructural and mechanical properties of porous biocomposite scaffolds based on polyvinyl alcohol, nano-hydroxyapatite and cellulose nanocrystals. Cellulose. doi:10.1007/s10570-014-0339-7;water;PVA, HAP, cellulose;cera;oxide;-40;;;;280;;cellular;no;;;;;;89;0,11;1,6;;12;;7,5;1,6;cylinder;0,530143760293278;0,5;14,5;;0;140;100;0,016;;;;
Kumar2014a;Kumar, A., Negi, Y. S., Choudhary, V., & Bhardwaj, N. K. (2014). Microstructural and mechanical properties of porous biocomposite scaffolds based on polyvinyl alcohol, nano-hydroxyapatite and cellulose nanocrystals. Cellulose. doi:10.1007/s10570-014-0339-7;water;PVA, HAP, cellulose;cera;oxide;-40;;;;180;;cellular;no;;;;;;87;0,13;2,09;;12;;7,5;1,6;cylinder;0,530143760293278;0,5;16,01;;0;140;100;0,0209;;;;
Sadeghpour2014;Sadeghpour, S., Amirjani, A., Hafezi, M., & Zamanian, A. (2014). Fabrication of a novel nanostructured calcium zirconium silicate scaffolds prepared by a freeze-casting method for bone tissue engineering. Ceramics International, 1–8. doi:10.1016/j.ceramint.2014.07.039;water;Baghdadite;cera;oxide;;1;;;50;;?;no;no;;12,5;;;64,3;0,357;1,3;;;;;;cylinder;;1;26,2;;0;;;;;;;
Sadeghpour2014;Sadeghpour, S., Amirjani, A., Hafezi, M., & Zamanian, A. (2014). Fabrication of a novel nanostructured calcium zirconium silicate scaffolds prepared by a freeze-casting method for bone tissue engineering. Ceramics International, 1–8. doi:10.1016/j.ceramint.2014.07.039;water;Baghdadite;cera;oxide;;4;;;50;;?;no;no;;12,5;;;63,6;0,364;1,5;;;;;;cylinder;;1;21,8;;0;;;;;;;
Sadeghpour2014;Sadeghpour, S., Amirjani, A., Hafezi, M., & Zamanian, A. (2014). Fabrication of a novel nanostructured calcium zirconium silicate scaffolds prepared by a freeze-casting method for bone tissue engineering. Ceramics International, 1–8. doi:10.1016/j.ceramint.2014.07.039;water;Baghdadite;cera;oxide;;1;;;50;;?;no;no;;20;;;58,4;0,416;1,8;;;;;;cylinder;;1;41,3;;0;;;;;;;
Sadeghpour2014;Sadeghpour, S., Amirjani, A., Hafezi, M., & Zamanian, A. (2014). Fabrication of a novel nanostructured calcium zirconium silicate scaffolds prepared by a freeze-casting method for bone tissue engineering. Ceramics International, 1–8. doi:10.1016/j.ceramint.2014.07.039;water;Baghdadite;cera;oxide;;4;;;50;;?;no;no;;20;;;58,2;0,418;2,1;;;;;;cylinder;;1;59,8;;0;;;;;;;
Hu2014a;Hu, H.-L., Zeng, Y.-P., Xia, Y.-F., Yao, D.-X., & Zuo, K.-H. (2014). High-strength porous Si3N4 ceramics prepared by freeze casting and silicon powder nitridation process. Materials Letters. doi:10.1016/j.matlet.2014.06.176;water;silicon nitride;cera;covalent;-18;;;;45;;?;no;no;1,3;;;;70,51;0,2949;;16,3;36;3;4;9;block;;0,5;;;0;3200;1000;;0,0163;290;44,62452084726;
Hu2014a;Hu, H.-L., Zeng, Y.-P., Xia, Y.-F., Yao, D.-X., & Zuo, K.-H. (2014). High-strength porous Si3N4 ceramics prepared by freeze casting and silicon powder nitridation process. Materials Letters. doi:10.1016/j.matlet.2014.06.176;water;silicon nitride;cera;covalent;-18;;;;45;;?;no;no;1,3;;;;69,6;0,304;;18,9;36;3;4;9;block;;0,5;;;0;3200;1000;;0,0189;290;48,88436736;
Hu2014a;Hu, H.-L., Zeng, Y.-P., Xia, Y.-F., Yao, D.-X., & Zuo, K.-H. (2014). High-strength porous Si3N4 ceramics prepared by freeze casting and silicon powder nitridation process. Materials Letters. doi:10.1016/j.matlet.2014.06.176;water;silicon nitride+silicon carbide;cera;covalent;-18;;;;45;;?;no;no;1,3;;;;66,7;0,333;;9,6;36;3;4;9;block;;0,5;;;0;3900;550;;0,0174545454545455;;;
Hu2014a;Hu, H.-L., Zeng, Y.-P., Xia, Y.-F., Yao, D.-X., & Zuo, K.-H. (2014). High-strength porous Si3N4 ceramics prepared by freeze casting and silicon powder nitridation process. Materials Letters. doi:10.1016/j.matlet.2014.06.176;water;silicon nitride+silicon carbide;cera;covalent;-18;;;;45;;?;no;no;1,3;;;;69,8;0,302;;8,8;36;3;4;9;block;;0,5;;;0;3900;550;;0,016;;;
Tang2014a;Tang, Y., Miao, Q., Qiu, S., Zhao, K., & Hu, L. (2014). Novel freeze-casting fabrication of aligned lamellar porous alumina with a centrosymmetric structure. Journal of the European Ceramic Society, 6–11. doi:10.1016/j.jeurceramsoc.2014.05.040;water;alumina;cera;oxide;-40;;;;90;;?;no;no;1;20;;3wt;24,6;0,754;86;;12;;10;1,2;cylinder;0,942477796076938;0,5;;;0;2600;400;0,215;;390;1003,06688976;0,220512820512821
Tang2014a;Tang, Y., Miao, Q., Qiu, S., Zhao, K., & Hu, L. (2014). Novel freeze-casting fabrication of aligned lamellar porous alumina with a centrosymmetric structure. Journal of the European Ceramic Society, 6–11. doi:10.1016/j.jeurceramsoc.2014.05.040;water;alumina;cera;oxide;-40;;;;90;;?;no;no;1;20;;3wt;28;0,72;80,9;;12;;10;1,2;cylinder;0,942477796076938;0,5;;;0;2600;400;0,20225;;390;873,40032;0,207435897435897
Tang2014a;Tang, Y., Miao, Q., Qiu, S., Zhao, K., & Hu, L. (2014). Novel freeze-casting fabrication of aligned lamellar porous alumina with a centrosymmetric structure. Journal of the European Ceramic Society, 6–11. doi:10.1016/j.jeurceramsoc.2014.05.040;water;alumina;cera;oxide;-40;;;;50;;?;no;no;1;30;;3wt;38,5;0,615;33,7;;12;;10;1,2;cylinder;0,942477796076938;0,5;;;0;2600;400;0,08425;;390;544,3035975;0,0864102564102564
Tang2014a;Tang, Y., Miao, Q., Qiu, S., Zhao, K., & Hu, L. (2014). Novel freeze-casting fabrication of aligned lamellar porous alumina with a centrosymmetric structure. Journal of the European Ceramic Society, 6–11. doi:10.1016/j.jeurceramsoc.2014.05.040;water;alumina;cera;oxide;-40;;;;50;;?;no;no;1;30;;3wt;41,6;0,584;43,6;;12;;10;1,2;cylinder;0,942477796076938;0,5;;;0;2600;400;0,109;;390;466,07348736;0,111794871794872
Tang2014a;Tang, Y., Miao, Q., Qiu, S., Zhao, K., & Hu, L. (2014). Novel freeze-casting fabrication of aligned lamellar porous alumina with a centrosymmetric structure. Journal of the European Ceramic Society, 6–11. doi:10.1016/j.jeurceramsoc.2014.05.040;water;alumina;cera;oxide;-40;;;;30;;?;no;no;1;40;;3wt;55,8;0,442;19,9;;12;;10;1,2;cylinder;0,942477796076938;0,5;;;0;2600;400;0,04975;;390;202,06107792;0,051025641025641
Tang2014a;Tang, Y., Miao, Q., Qiu, S., Zhao, K., & Hu, L. (2014). Novel freeze-casting fabrication of aligned lamellar porous alumina with a centrosymmetric structure. Journal of the European Ceramic Society, 6–11. doi:10.1016/j.jeurceramsoc.2014.05.040;water;alumina;cera;oxide;-40;;;;30;;?;no;no;1;40;;3wt;57,5;0,425;16;;12;;10;1,2;cylinder;0,942477796076938;0,5;;;0;2600;400;0,04;;390;179,6315625;0,041025641025641
CHENG2014a;CHENG, Z., & ZHAO, K. (2014). Preparation of Hydroxyapatite Scaffolds via Freeze-casting Using Hydrogen Peroxide/Distilled Water. Journal of the Chinese Ceramic Society. Retrieved from http://www.ingentaconnect.com/content/ccs/jccs/2014/00000042/00000005/art00019;water;HAP;cera;oxide;-18;;;;500;;?;?;no;0,7;;;;79,1;0,209;6,1;;10;;10;1;cylinder;0,785398163397448;0,5;;;0;140;110;0,0554545454545455;;120;6,57311688;0,0508333333333333
CHENG2014a;CHENG, Z., & ZHAO, K. (2014). Preparation of Hydroxyapatite Scaffolds via Freeze-casting Using Hydrogen Peroxide/Distilled Water. Journal of the Chinese Ceramic Society. Retrieved from http://www.ingentaconnect.com/content/ccs/jccs/2014/00000042/00000005/art00019;water;HAP;cera;oxide;-18;;;;500;;?;?;no;0,7;;;;81,3;0,187;5,1;;10;;10;1;cylinder;0,785398163397448;0,5;;;0;140;110;0,0463636363636364;;120;4,70822616;0,0425
CHENG2014a;CHENG, Z., & ZHAO, K. (2014). Preparation of Hydroxyapatite Scaffolds via Freeze-casting Using Hydrogen Peroxide/Distilled Water. Journal of the Chinese Ceramic Society. Retrieved from http://www.ingentaconnect.com/content/ccs/jccs/2014/00000042/00000005/art00019;water;HAP;cera;oxide;-18;;;;500;;?;?;no;0,7;;;;83,9;0,161;4,5;;10;;10;1;cylinder;0,785398163397448;0,5;;;0;140;110;0,0409090909090909;;120;3,00476232;0,0375
CHENG2014a;CHENG, Z., & ZHAO, K. (2014). Preparation of Hydroxyapatite Scaffolds via Freeze-casting Using Hydrogen Peroxide/Distilled Water. Journal of the Chinese Ceramic Society. Retrieved from http://www.ingentaconnect.com/content/ccs/jccs/2014/00000042/00000005/art00019;water;HAP;cera;oxide;-18;;;;500;;?;?;no;0,7;;;;88,3;0,117;5,4;;10;;10;1;cylinder;0,785398163397448;0,5;;;0;140;110;0,0490909090909091;;120;1,15316136;0,045
Zeng2014a;Zeng, J., Zhang, Y., Zhou, K., & Zhang, D. (2014). Effects of alcohol additives on pore structure and morphology of freeze-cast ceramics. Transactions of Nonferrous Metals Society of China, 24(3), 718–722. doi:10.1016/S1003-6326(14)63116-2;water;alumina;cera;oxide;-196;;;;20;;?;no;no;0,5;10;;;74,3;0,257;13,5;;15;;10;1,5;cylinder;1,17809724509617;0,2;;;0;2600;400;0,03375;;390;39,72054762;0,0346153846153846
Zeng2014a;Zeng, J., Zhang, Y., Zhou, K., & Zhang, D. (2014). Effects of alcohol additives on pore structure and morphology of freeze-cast ceramics. Transactions of Nonferrous Metals Society of China, 24(3), 718–722. doi:10.1016/S1003-6326(14)63116-2;water/10%ethanol;alumina;cera;oxide;-196;;;;20;;?;no;no;0,5;10;;;73,2;0,268;14,5;;15;;10;1,5;cylinder;1,17809724509617;0,2;;;0;2600;400;0,03625;;390;45,04226688;0,0371794871794872
Zeng2014a;Zeng, J., Zhang, Y., Zhou, K., & Zhang, D. (2014). Effects of alcohol additives on pore structure and morphology of freeze-cast ceramics. Transactions of Nonferrous Metals Society of China, 24(3), 718–722. doi:10.1016/S1003-6326(14)63116-2;water/30%ethanol;alumina;cera;oxide;-196;;;;20;;?;no;no;0,5;10;;;68,6;0,314;18,3;;15;;10;1,5;cylinder;1,17809724509617;0,2;;;0;2600;400;0,04575;;390;72,44439696;0,0469230769230769
Zeng2014a;Zeng, J., Zhang, Y., Zhou, K., & Zhang, D. (2014). Effects of alcohol additives on pore structure and morphology of freeze-cast ceramics. Transactions of Nonferrous Metals Society of China, 24(3), 718–722. doi:10.1016/S1003-6326(14)63116-2;water/10%propanol;alumina;cera;oxide;-196;;;;20;;?;no;no;0,5;10;;;74,3;0,257;13,6;;15;;10;1,5;cylinder;1,17809724509617;0,2;;;0;2600;400;0,034;;390;39,72054762;0,0348717948717949
Zeng2014a;Zeng, J., Zhang, Y., Zhou, K., & Zhang, D. (2014). Effects of alcohol additives on pore structure and morphology of freeze-cast ceramics. Transactions of Nonferrous Metals Society of China, 24(3), 718–722. doi:10.1016/S1003-6326(14)63116-2;water/30%propanol;alumina;cera;oxide;-196;;;;20;;?;no;no;0,5;10;;;73,7;0,263;15;;15;;10;1,5;cylinder;1,17809724509617;0,2;;;0;2600;400;0,0375;;390;42,56798598;0,0384615384615385
Xu2014;Xu, T., & Wang, C.-A. (2014). Piezoelectric Properties of a Pioneering 3-1 Type PZT/Epoxy Composites Based on Freeze-Casting Processing. Journal of the American Ceramic Society, 6, n/a–n/a. doi:10.1111/jace.12793;TBA;PZT;cera;oxide;-78;;;;12;;?;?;no;1,8;20;;;63,6;0,364;47,6;;20;;10;2;cylinder;1,5707963267949;0,5;;;0;500;80;0,595;;76;21,992216064;0,626315789473684
Xu2014;Xu, T., & Wang, C.-A. (2014). Piezoelectric Properties of a Pioneering 3-1 Type PZT/Epoxy Composites Based on Freeze-Casting Processing. Journal of the American Ceramic Society, 6, n/a–n/a. doi:10.1111/jace.12793;TBA;PZT;cera;oxide;-78;;;;12;;?;?;no;1,8;25;;;56;0,44;44,5;;20;;10;2;cylinder;1,5707963267949;0,5;;;0;500;80;0,55625;;76;38,843904;0,585526315789474
Xu2014;Xu, T., & Wang, C.-A. (2014). Piezoelectric Properties of a Pioneering 3-1 Type PZT/Epoxy Composites Based on Freeze-Casting Processing. Journal of the American Ceramic Society, 6, n/a–n/a. doi:10.1111/jace.12793;TBA;PZT;cera;oxide;-78;;;;12;;?;?;no;1,8;30;;;48,7;0,513;69,8;;20;;10;2;cylinder;1,5707963267949;0,5;;;0;500;80;0,8725;;76;61,562597832;0,918421052631579
Xu2014;Xu, T., & Wang, C.-A. (2014). Piezoelectric Properties of a Pioneering 3-1 Type PZT/Epoxy Composites Based on Freeze-Casting Processing. Journal of the American Ceramic Society, 6, n/a–n/a. doi:10.1111/jace.12793;TBA;PZT;cera;oxide;-78;;;;12;;?;?;no;1,8;35;;;43,9;0,561;72,4;;20;;10;2;cylinder;1,5707963267949;0,5;;;0;500;80;0,905;;76;80,510667336;0,952631578947368
Xu2014;Xu, T., & Wang, C.-A. (2014). Piezoelectric Properties of a Pioneering 3-1 Type PZT/Epoxy Composites Based on Freeze-Casting Processing. Journal of the American Ceramic Society, 6, n/a–n/a. doi:10.1111/jace.12793;TBA;PZT;cera;oxide;-78;;;;12;;?;?;no;1,8;40;;;31,7;0,683;91,5;;20;;10;2;cylinder;1,5707963267949;0,5;;;0;500;80;1,14375;;76;145,287066072;1,20394736842105
Kim2014;Kim, D.-H., Kim, K.-L., Chun, H.-H., Kim, T.-W., Park, H.-C., & Yoon, S.-Y. (2014). In vitro biodegradable and mechanical performance of biphasic calcium phosphate porous scaffolds with unidirectional macro-pore structure. Ceramics International. doi:10.1016/j.ceramint.2014.01.031;TBA;HA/TCP;cera;oxide;;;;;55;;cellular;no;no;;15;;;45,9;0,541;33,1;;12;;18;0,666666666666667;cylinder;3,05362805928928;0,5;;;0;140;100;0,331;;120;114,00510312;0,275833333333333
Kim2014;Kim, D.-H., Kim, K.-L., Chun, H.-H., Kim, T.-W., Park, H.-C., & Yoon, S.-Y. (2014). In vitro biodegradable and mechanical performance of biphasic calcium phosphate porous scaffolds with unidirectional macro-pore structure. Ceramics International. doi:10.1016/j.ceramint.2014.01.031;TBA;HA/TCP;cera;oxide;;;;;55;;cellular;no;no;;15;;;43;0,57;46,8;;12;;18;0,666666666666667;cylinder;3,05362805928928;0,5;;;0;140;100;0,468;;120;133,33896;0,39
Kim2014b;Kim, T. W., Ryu, S. C., Kim, B. K., Yoon, S. Y., & Park, H. C. (2014). Porous hydroxyapatite scaffolds containing calcium phosphate glass-ceramics processed using a freeze/gel-casting technique. Metals and Materials International, 20(1), 135–140. doi:10.1007/s12540-014-1007-z;TBA;HA/glass;glass;oxide;;;;;55;;cellular;no;no;;15;;;39,326;0,60674;39,322;;12;;18;0,666666666666667;cylinder;3,05362805928928;0,5;;;0;250;70;0,561742857142857;;111;148,758609724108;0,354252252252252
Kim2014b;Kim, T. W., Ryu, S. C., Kim, B. K., Yoon, S. Y., & Park, H. C. (2014). Porous hydroxyapatite scaffolds containing calcium phosphate glass-ceramics processed using a freeze/gel-casting technique. Metals and Materials International, 20(1), 135–140. doi:10.1007/s12540-014-1007-z;TBA;HA/glass;glass;oxide;;;;;55;;cellular;no;no;;15;;;40,136;0,59864;38,709;;12;;18;0,666666666666667;cylinder;3,05362805928928;0,5;;;0;250;70;0,552985714285714;;115;148,028823467535;0,3366
Kim2014b;Kim, T. W., Ryu, S. C., Kim, B. K., Yoon, S. Y., & Park, H. C. (2014). Porous hydroxyapatite scaffolds containing calcium phosphate glass-ceramics processed using a freeze/gel-casting technique. Metals and Materials International, 20(1), 135–140. doi:10.1007/s12540-014-1007-z;TBA;HA/glass;glass;oxide;;;;;55;;cellular;no;no;;15;;;41,820;0,582;34,854;;12;;18;0,666666666666667;cylinder;3,05362805928928;0,5;;;0;250;70;0,497914285714286;;120;141,79262647104;0,29045
Kim2014b;Kim, T. W., Ryu, S. C., Kim, B. K., Yoon, S. Y., & Park, H. C. (2014). Porous hydroxyapatite scaffolds containing calcium phosphate glass-ceramics processed using a freeze/gel-casting technique. Metals and Materials International, 20(1), 135–140. doi:10.1007/s12540-014-1007-z;TBA;HA/glass;glass;oxide;;;;;55;;cellular;no;no;;15;;;46,089;0,53911;35,995;;12;;18;0,666666666666667;cylinder;3,05362805928928;0,5;;;0;250;70;0,514214285714286;;111;104,353349191023;0,324279279279279
Kim2014b;Kim, T. W., Ryu, S. C., Kim, B. K., Yoon, S. Y., & Park, H. C. (2014). Porous hydroxyapatite scaffolds containing calcium phosphate glass-ceramics processed using a freeze/gel-casting technique. Metals and Materials International, 20(1), 135–140. doi:10.1007/s12540-014-1007-z;TBA;HA/glass;glass;oxide;;;;;55;;cellular;no;no;;15;;;48,603;0,51397;33,814;;12;;18;0,666666666666667;cylinder;3,05362805928928;0,5;;;0;250;70;0,483057142857143;;115;93,6833477459634;0,294034782608696
Kim2014b;Kim, T. W., Ryu, S. C., Kim, B. K., Yoon, S. Y., & Park, H. C. (2014). Porous hydroxyapatite scaffolds containing calcium phosphate glass-ceramics processed using a freeze/gel-casting technique. Metals and Materials International, 20(1), 135–140. doi:10.1007/s12540-014-1007-z;TBA;HA/glass;glass;oxide;;;;;55;;cellular;no;no;;15;;;49,813;0,50187;27,849;;12;;18;0,666666666666667;cylinder;3,05362805928928;0,5;;;0;250;70;0,397842857142857;;120;91,0135813602261;0,232075
Kim2014b;Kim, T. W., Ryu, S. C., Kim, B. K., Yoon, S. Y., & Park, H. C. (2014). Porous hydroxyapatite scaffolds containing calcium phosphate glass-ceramics processed using a freeze/gel-casting technique. Metals and Materials International, 20(1), 135–140. doi:10.1007/s12540-014-1007-z;TBA;HA/glass;glass;oxide;;;;;55;;cellular;no;no;;15;;;50,514;0,49486;27,048;;12;;18;0,666666666666667;cylinder;3,05362805928928;0,5;;;0;250;70;0,3864;;111;80,7088727397685;0,243675675675676
Kim2014b;Kim, T. W., Ryu, S. C., Kim, B. K., Yoon, S. Y., & Park, H. C. (2014). Porous hydroxyapatite scaffolds containing calcium phosphate glass-ceramics processed using a freeze/gel-casting technique. Metals and Materials International, 20(1), 135–140. doi:10.1007/s12540-014-1007-z;TBA;HA/glass;glass;oxide;;;;;55;;cellular;no;no;;15;;;53,059;0,46941;24,771;;12;;18;0,666666666666667;cylinder;3,05362805928928;0,5;;;0;250;70;0,353871428571429;;115;71,3684233547785;0,2154
Kim2014b;Kim, T. W., Ryu, S. C., Kim, B. K., Yoon, S. Y., & Park, H. C. (2014). Porous hydroxyapatite scaffolds containing calcium phosphate glass-ceramics processed using a freeze/gel-casting technique. Metals and Materials International, 20(1), 135–140. doi:10.1007/s12540-014-1007-z;TBA;HA/glass;glass;oxide;;;;;55;;cellular;no;no;;10;;;54,387;0,45613;22,245;;12;;18;0,666666666666667;cylinder;3,05362805928928;0,5;;;0;250;70;0,317785714285714;;111;63,2033561514904;0,200405405405405
Kim2014b;Kim, T. W., Ryu, S. C., Kim, B. K., Yoon, S. Y., & Park, H. C. (2014). Porous hydroxyapatite scaffolds containing calcium phosphate glass-ceramics processed using a freeze/gel-casting technique. Metals and Materials International, 20(1), 135–140. doi:10.1007/s12540-014-1007-z;TBA;HA/glass;glass;oxide;;;;;55;;cellular;no;no;;15;;;56,982;0,43018;22,245;;12;;18;0,666666666666667;cylinder;3,05362805928928;0,5;;;0;250;70;0,317785714285714;;120;57,316959217319;0,185375
Kim2014b;Kim, T. W., Ryu, S. C., Kim, B. K., Yoon, S. Y., & Park, H. C. (2014). Porous hydroxyapatite scaffolds containing calcium phosphate glass-ceramics processed using a freeze/gel-casting technique. Metals and Materials International, 20(1), 135–140. doi:10.1007/s12540-014-1007-z;TBA;HA/glass;glass;oxide;;;;;55;;cellular;no;no;;10;;;57,787;0,42213;20,227;;12;;18;0,666666666666667;cylinder;3,05362805928928;0,5;;;0;250;70;0,288957142857143;;115;51,9024362887419;0,175886956521739
Kim2014b;Kim, T. W., Ryu, S. C., Kim, B. K., Yoon, S. Y., & Park, H. C. (2014). Porous hydroxyapatite scaffolds containing calcium phosphate glass-ceramics processed using a freeze/gel-casting technique. Metals and Materials International, 20(1), 135–140. doi:10.1007/s12540-014-1007-z;TBA;HA/glass;glass;oxide;;;;;55;;cellular;no;no;;10;;;59,364;0,40636;17,276;;12;;18;0,666666666666667;cylinder;3,05362805928928;0,5;;;0;250;70;0,2468;;120;48,3131496812083;0,143966666666667
Kim2014b;Kim, T. W., Ryu, S. C., Kim, B. K., Yoon, S. Y., & Park, H. C. (2014). Porous hydroxyapatite scaffolds containing calcium phosphate glass-ceramics processed using a freeze/gel-casting technique. Metals and Materials International, 20(1), 135–140. doi:10.1007/s12540-014-1007-z;TBA;HA/glass;glass;oxide;;;;;55;;cellular;no;no;;10;;;60,737;0,39263;18,792;;12;;18;0,666666666666667;cylinder;3,05362805928928;0,5;;;0;250;70;0,268457142857143;;111;40,3111018563217;0,169297297297297
Kim2014b;Kim, T. W., Ryu, S. C., Kim, B. K., Yoon, S. Y., & Park, H. C. (2014). Porous hydroxyapatite scaffolds containing calcium phosphate glass-ceramics processed using a freeze/gel-casting technique. Metals and Materials International, 20(1), 135–140. doi:10.1007/s12540-014-1007-z;TBA;HA/glass;glass;oxide;;;;;55;;cellular;no;no;;10;;;62,500;0,375;18,202;;12;;18;0,666666666666667;cylinder;3,05362805928928;0,5;;;0;250;70;0,260028571428571;;115;36,38671875;0,158278260869565
Kim2014b;Kim, T. W., Ryu, S. C., Kim, B. K., Yoon, S. Y., & Park, H. C. (2014). Porous hydroxyapatite scaffolds containing calcium phosphate glass-ceramics processed using a freeze/gel-casting technique. Metals and Materials International, 20(1), 135–140. doi:10.1007/s12540-014-1007-z;TBA;HA/glass;glass;oxide;;;;;55;;cellular;no;no;;10;;;64,524;0,35476;14,967;;12;;18;0,666666666666667;cylinder;3,05362805928928;0,5;;;0;250;70;0,213814285714286;;120;32,1467027977267;0,124725
Kim2014b;Kim, T. W., Ryu, S. C., Kim, B. K., Yoon, S. Y., & Park, H. C. (2014). Porous hydroxyapatite scaffolds containing calcium phosphate glass-ceramics processed using a freeze/gel-casting technique. Metals and Materials International, 20(1), 135–140. doi:10.1007/s12540-014-1007-z;TBA;HA/glass;glass;oxide;;;;;55;;cellular;no;no;;5;;;61,451;0,38549;8,215;;12;;18;0,666666666666667;cylinder;3,05362805928928;0,5;;;0;250;70;0,117357142857143;;111;38,1516722599772;0,074009009009009
