Repository: bit-oh-my-god/ns3-dtn-bit

# Preface
This Project is a newbie-readable simulation for dtn on ns-3 environment, easy to use for research purples, supporting customed routing definition and scenario definition.
This project is highly inspirited by [Lakkakorpi](https://www.netlab.tkk.fi/tutkimus/dtn/ns/)
Read this teg-[paper](https://smartech.gatech.edu/bitstream/handle/1853/6492/GIT-CC-04-07.pdf?sequence=1&isAllowed=y) if you want know about TEG(time-expanded graph)
Read this [link](https://tools.ietf.org/html/draft-burleigh-dtnrg-cgr-00) if you want know about CGR

File: box/jupyter/paper example/icetemplating.csv (part 2 of 7)
Mendeley key;Citation;Solvant;Material;Material class;Ceramic class;Constant temperature;Cooling rate;Interface velocity;Wall thickness;Pore width;Wavelength;failure mode;Defects;permeance;Granulo poudre;Solid Loading;Loading (wt%);Additives;Porosity;Relative density;Strength (MPa);Flexural strength;Sample height;Sample diameter;Sample diameter;Sample ratio;Sample shape;Sample volume;Strain rate;Youngs Modulus (MPa);Normalized Young Modulus;green body ?;Compressive strength dense material;Flexural strength dense material;Normalized strength (compression);Normalized strength (flexion);E_dense;Honeycomb_Ashby;Normalized_strength_Elastic_modulus
Kim2014b;Kim, T. W., Ryu, S. C., Kim, B. K., Yoon, S. Y., & Park, H. C. (2014). Porous hydroxyapatite scaffolds containing calcium phosphate glass-ceramics processed using a freeze/gel-casting technique. Metals and Materials International, 20(1), 135–140. doi:10.1007/s12540-014-1007-z;TBA;HA/glass;glass;oxide;;;;;55;;cellular;no;no;;10;;;62,167;0,37833;10,315;;12;;18;0,666666666666667;cylinder;3,05362805928928;0,5;;;0;250;70;0,147357142857143;;111;36,0650526385656;0,0929279279279279
Kim2014b;Kim, T. W., Ryu, S. C., Kim, B. K., Yoon, S. Y., & Park, H. C. (2014). Porous hydroxyapatite scaffolds containing calcium phosphate glass-ceramics processed using a freeze/gel-casting technique. Metals and Materials International, 20(1), 135–140. doi:10.1007/s12540-014-1007-z;TBA;HA/glass;glass;oxide;;;;;55;;cellular;no;no;;5;;;64,346;0,35654;7,784;;12;;18;0,666666666666667;cylinder;3,05362805928928;0,5;;;0;250;70;0,1112;;111;30,1855441775718;0,0701261261261261
Kim2014b;Kim, T. W., Ryu, S. C., Kim, B. K., Yoon, S. Y., & Park, H. C. (2014). Porous hydroxyapatite scaffolds containing calcium phosphate glass-ceramics processed using a freeze/gel-casting technique. Metals and Materials International, 20(1), 135–140. doi:10.1007/s12540-014-1007-z;TBA;HA/glass;glass;oxide;;;;;55;;cellular;no;no;;10;;;65,210;0,348;9,229;;12;;18;0,666666666666667;cylinder;3,05362805928928;0,5;;;0;250;70;0,131842857142857;;115;29,05443115491;0,0802521739130435
Kim2014b;Kim, T. W., Ryu, S. C., Kim, B. K., Yoon, S. Y., & Park, H. C. (2014). Porous hydroxyapatite scaffolds containing calcium phosphate glass-ceramics processed using a freeze/gel-casting technique. Metals and Materials International, 20(1), 135–140. doi:10.1007/s12540-014-1007-z;TBA;HA/glass;glass;oxide;;;;;55;;cellular;no;no;;5;;;66,999;0,33001;6,700;;12;;18;0,666666666666667;cylinder;3,05362805928928;0,5;;;0;250;70;0,0957142857142857;;120;25,8769923112807;0,0558333333333333
Kim2014b;Kim, T. W., Ryu, S. C., Kim, B. K., Yoon, S. Y., & Park, H. C. (2014). Porous hydroxyapatite scaffolds containing calcium phosphate glass-ceramics processed using a freeze/gel-casting technique. Metals and Materials International, 20(1), 135–140. doi:10.1007/s12540-014-1007-z;TBA;HA/glass;glass;oxide;;;;;55;;cellular;no;no;;10;;;67,995;0,32005;7,161;;12;;18;0,666666666666667;cylinder;3,05362805928928;0,5;;;0;250;70;0,1023;;120;23,60402092809;0,059675
Kim2014b;Kim, T. W., Ryu, S. C., Kim, B. K., Yoon, S. Y., & Park, H. C. (2014). Porous hydroxyapatite scaffolds containing calcium phosphate glass-ceramics processed using a freeze/gel-casting technique. Metals and Materials International, 20(1), 135–140. doi:10.1007/s12540-014-1007-z;TBA;HA/glass;glass;oxide;;;;;55;;cellular;no;no;;5;;;73,434;0,26566;7,440;;12;;18;0,666666666666667;cylinder;3,05362805928928;0,5;;;0;250;70;0,106285714285714;;111;12,4868453816043;0,067027027027027
Kim2014b;Kim, T. W., Ryu, S. C., Kim, B. K., Yoon, S. Y., & Park, H. C. (2014). Porous hydroxyapatite scaffolds containing calcium phosphate glass-ceramics processed using a freeze/gel-casting technique. Metals and Materials International, 20(1), 135–140. doi:10.1007/s12540-014-1007-z;TBA;HA/glass;glass;oxide;;;;;55;;cellular;no;no;;5;;;75,232;0,24768;7,065;;12;;18;0,666666666666667;cylinder;3,05362805928928;0,5;;;0;250;70;0,100928571428571;;115;10,4838767758541;0,0614347826086957
Kim2014b;Kim, T. W., Ryu, S. C., Kim, B. K., Yoon, S. Y., & Park, H. C. (2014). Porous hydroxyapatite scaffolds containing calcium phosphate glass-ceramics processed using a freeze/gel-casting technique. Metals and Materials International, 20(1), 135–140. doi:10.1007/s12540-014-1007-z;TBA;HA/glass;glass;oxide;;;;;55;;cellular;no;no;;5;;;76,346;0,23654;5,605;;12;;18;0,666666666666667;cylinder;3,05362805928928;0,5;;;0;250;70;0,0800714285714286;;120;9,52897689379008;0,0467083333333333
Kim2014b;Kim, T. W., Ryu, S. C., Kim, B. K., Yoon, S. Y., & Park, H. C. (2014). Porous hydroxyapatite scaffolds containing calcium phosphate glass-ceramics processed using a freeze/gel-casting technique. Metals and Materials International, 20(1), 135–140. doi:10.1007/s12540-014-1007-z;TBA;HA/glass;glass;oxide;;;;;55;;cellular;no;no;;5;;;75,042;0,24958;4,439;;12;;18;0,666666666666667;cylinder;3,05362805928928;0,5;;;0;250;70;0,0634142857142857;;111;10,3538905624574;0,039990990990991
Kim2014b;Kim, T. W., Ryu, S. C., Kim, B. K., Yoon, S. Y., & Park, H. C. (2014). Porous hydroxyapatite scaffolds containing calcium phosphate glass-ceramics processed using a freeze/gel-casting technique. Metals and Materials International, 20(1), 135–140. doi:10.1007/s12540-014-1007-z;TBA;HA/glass;glass;oxide;;;;;55;;cellular;no;no;;5;;;77,241;0,22759;3,658;;12;;18;0,666666666666667;cylinder;3,05362805928928;0,5;;;0;250;70;0,0522571428571429;;115;8,13408334812051;0,0318086956521739
Kim2014b;Kim, T. W., Ryu, S. C., Kim, B. K., Yoon, S. Y., & Park, H. C. (2014). Porous hydroxyapatite scaffolds containing calcium phosphate glass-ceramics processed using a freeze/gel-casting technique. Metals and Materials International, 20(1), 135–140. doi:10.1007/s12540-014-1007-z;TBA;HA/glass;glass;oxide;;;;;55;;cellular;no;no;;5;;;79,148;0,20852;2,630;;12;;18;0,666666666666667;cylinder;3,05362805928928;0,5;;;0;250;70;0,0375714285714286;;120;6,52793235134976;0,0219166666666667
Dong2013;Dong, Z., Zhang, Q., & Chen, W. (2013). Fabrication of Highly Porous Chromium Carbide with Multiple Pore Structure. Journal of the American Ceramic Society, 9, n/a–n/a. doi:10.1111/jace.12777;camphene;Chromium Carbide;cera;covalent;;;;;15;;;no;;0,8;10;;;90;0,1;;;;;;;;;;;;0;;;;;;;
Dong2013;Dong, Z., Zhang, Q., & Chen, W. (2013). Fabrication of Highly Porous Chromium Carbide with Multiple Pore Structure. Journal of the American Ceramic Society, 9, n/a–n/a. doi:10.1111/jace.12777;camphene;Chromium Carbide;cera;covalent;;;;;;;;no;;0,8;;;;85;0,15;;;;;;;;;;;;0;;;;;;;
Dong2013;Dong, Z., Zhang, Q., & Chen, W. (2013). Fabrication of Highly Porous Chromium Carbide with Multiple Pore Structure. Journal of the American Ceramic Society, 9, n/a–n/a. doi:10.1111/jace.12777;camphene;Chromium Carbide;cera;covalent;;;;;6;;;no;;0,8;20;;;83;0,17;;;;;;;;;;;;0;;;;;;;
Dong2013;Dong, Z., Zhang, Q., & Chen, W. (2013). Fabrication of Highly Porous Chromium Carbide with Multiple Pore Structure. Journal of the American Ceramic Society, 9, n/a–n/a. doi:10.1111/jace.12777;camphene;Chromium Carbide;cera;covalent;;;;;4;;;no;;0,8;30;;;80;0,2;;;;;;;;;;;;0;;;;;;;
Ai;Ai, T., Wang, F., Feng, X., & Zhang, Y. (n.d.). Porous Al2O3 Ceramics Fabricated by Freeze-Casting Using Ice Template, 1–12.;water;alumina;cera;oxide;-30;;;;60;;?;no;no;;;40;;62,92;0,3708;9,3;;;;;;;;0,2;;;0;2600;400;0,02325;;390;119,29851393408;0,0238461538461538
Ai;Ai, T., Wang, F., Feng, X., & Zhang, Y. (n.d.). Porous Al2O3 Ceramics Fabricated by Freeze-Casting Using Ice Template, 1–12.;water;alumina;cera;oxide;-30;;;;60;;?;no;no;;;40;;52,52;0,4748;12,4;;;;;;;;0,2;;;0;2600;400;0,031;;390;250,46554336128;0,0317948717948718
Ai;Ai, T., Wang, F., Feng, X., & Zhang, Y. (n.d.). Porous Al2O3 Ceramics Fabricated by Freeze-Casting Using Ice Template, 1–12.;water;alumina;cera;oxide;-40;;;;60;;?;no;no;;;40;;70,7;0,293;10,8;;;;;;;;0,2;;;0;2600;400;0,027;;390;58,85979138;0,0276923076923077
Farhangdoust2012a;Farhangdoust, S., Rabiee, S. M., Zamanian, A., Yasaei, M., Khorami, M., & Hafezi-Ardakani, M. (2012). Evaluating Initial Content of the Slurry and Cooling Rate on the Microstructural and Mechanical Characteristics of Freeze Casted Hydroxyapatite Macroporous Scaffolds. Key Engineering Materials, 529-530, 147–152. doi:10.4028/www.scientific.net/KEM.529-530.147;water;HAP;cera;oxide;;2;;;41;;?;no;no;;7,5;;;88;0,12;0,3;;20;;15;1,33333333333333;cylinder;3,53429173528852;1;;;0;140;110;0,00272727272727273;;120;1,24416;0,0025
Farhangdoust2012a;Farhangdoust, S., Rabiee, S. M., Zamanian, A., Yasaei, M., Khorami, M., & Hafezi-Ardakani, M. (2012). Evaluating Initial Content of the Slurry and Cooling Rate on the Microstructural and Mechanical Characteristics of Freeze Casted Hydroxyapatite Macroporous Scaffolds. Key Engineering Materials, 529-530, 147–152. doi:10.4028/www.scientific.net/KEM.529-530.147;water;HAP;cera;oxide;;5;;;18;;?;no;no;;11,25;;;;;3,3;;20;;15;1,33333333333333;cylinder;3,53429173528852;1;;;0;140;110;0,03;;120;;0,0275
Farhangdoust2012a;Farhangdoust, S., Rabiee, S. M., Zamanian, A., Yasaei, M., Khorami, M., & Hafezi-Ardakani, M. (2012). Evaluating Initial Content of the Slurry and Cooling Rate on the Microstructural and Mechanical Characteristics of Freeze Casted Hydroxyapatite Macroporous Scaffolds. Key Engineering Materials, 529-530, 147–152. doi:10.4028/www.scientific.net/KEM.529-530.147;water;HAP;cera;oxide;;8;;;16;;?;no;no;;15;;;76;0,24;5,2;;20;;15;1,33333333333333;cylinder;3,53429173528852;1;;;0;140;110;0,0472727272727273;;120;9,95328;0,0433333333333333
Farhangdoust2012a;Farhangdoust, S., Rabiee, S. M., Zamanian, A., Yasaei, M., Khorami, M., & Hafezi-Ardakani, M. (2012). Evaluating Initial Content of the Slurry and Cooling Rate on the Microstructural and Mechanical Characteristics of Freeze Casted Hydroxyapatite Macroporous Scaffolds. Key Engineering Materials, 529-530, 147–152. doi:10.4028/www.scientific.net/KEM.529-530.147;water;HAP;cera;oxide;;11;;;14;;?;no;no;;18,75;;;;;9,4;;20;;15;1,33333333333333;cylinder;3,53429173528852;1;;;0;140;110;0,0854545454545455;;120;;0,0783333333333333
Farhangdoust2012a;Farhangdoust, S., Rabiee, S. M., Zamanian, A., Yasaei, M., Khorami, M., & Hafezi-Ardakani, M. (2012). Evaluating Initial Content of the Slurry and Cooling Rate on the Microstructural and Mechanical Characteristics of Freeze Casted Hydroxyapatite Macroporous Scaffolds. Key Engineering Materials, 529-530, 147–152. doi:10.4028/www.scientific.net/KEM.529-530.147;water;HAP;cera;oxide;;14;;;10;;?;no;no;;22,5;;;66;0,34;17,5;;20;;15;1,33333333333333;cylinder;3,53429173528852;1;;;0;140;110;0,159090909090909;;120;28,29888;0,145833333333333
Naglieri2013;Naglieri, V., Bale, H. a., Gludovatz, B., Tomsia, A. P., & Ritchie, R. O. (2013). On the development of ice-templated silicon carbide scaffolds for nature-inspired structural materials. Acta Materialia. doi:10.1016/j.actamat.2013.08.006;water;silicon carbide;cera;covalent;;;;;30;;;no;;0,5;17;;;50;0,5;;;;;;;;;;;;0;3900;450;;;410;;
Naglieri2013;Naglieri, V., Bale, H. a., Gludovatz, B., Tomsia, A. P., & Ritchie, R. O. (2013). On the development of ice-templated silicon carbide scaffolds for nature-inspired structural materials. Acta Materialia. doi:10.1016/j.actamat.2013.08.006;water;silicon carbide;cera;covalent;;;;;20;;;no;;0,5;25;;;43;0,57;;;;;;;;;;;;0;3900;450;;;410;;
Naglieri2013;Naglieri, V., Bale, H. a., Gludovatz, B., Tomsia, A. P., & Ritchie, R. O. (2013). On the development of ice-templated silicon carbide scaffolds for nature-inspired structural materials. Acta Materialia. doi:10.1016/j.actamat.2013.08.006;water;silicon carbide;cera;covalent;;;;;12;;;no;;0,5;30;;;33;0,67;;;;;;;;;;;;0;3900;450;;;410;;
MohammadHosseinGhzanfari2013;Mohammad Hossein Ghzanfari, S., & Zamanian, A. (2013). Phase transformation, microstructural and mechanical properties of hydroxyapatite/alumina nanocomposite scaffolds produced by freeze casting. Ceramics International. doi:10.1016/j.ceramint.2013.05.096;water;HAP/alumina;cera;oxide;;1;;;37;;?;no;no;1,69;15;;4wt;85;0,15;0,3;;20;;15;1,33333333333333;cylinder;3,53429173528852;0,5;;;0;140;100;0,003;;130;2,6325;0,00230769230769231
MohammadHosseinGhzanfari2013;Mohammad Hossein Ghzanfari, S., & Zamanian, A. (2013). Phase transformation, microstructural and mechanical properties of hydroxyapatite/alumina nanocomposite scaffolds produced by freeze casting. Ceramics International. doi:10.1016/j.ceramint.2013.05.096;water;HAP/alumina;cera;oxide;;1;;;33;;?;no;no;1,69;15;;4wt;79;0,21;1,6;;20;;15;1,33333333333333;cylinder;3,53429173528852;0,5;;;0;140;100;0,016;;130;7,22358;0,0123076923076923
MohammadHosseinGhzanfari2013;Mohammad Hossein Ghzanfari, S., & Zamanian, A. (2013). Phase transformation, microstructural and mechanical properties of hydroxyapatite/alumina nanocomposite scaffolds produced by freeze casting. Ceramics International. doi:10.1016/j.ceramint.2013.05.096;water;HAP/alumina;cera;oxide;;4;;;22;;?;no;no;1,69;15;;4wt;84,5;0,155;0,3;;20;;15;1,33333333333333;cylinder;3,53429173528852;0,5;;;0;140;100;0,003;;130;2,9046225;0,00230769230769231
MohammadHosseinGhzanfari2013;Mohammad Hossein Ghzanfari, S., & Zamanian, A. (2013). Phase transformation, microstructural and mechanical properties of hydroxyapatite/alumina nanocomposite scaffolds produced by freeze casting. Ceramics International. doi:10.1016/j.ceramint.2013.05.096;water;HAP/alumina;cera;oxide;;4;;;20;;?;no;no;1,69;15;;4wt;80;0,2;2,6;;20;;15;1,33333333333333;cylinder;3,53429173528852;0,5;;;0;140;100;0,026;;130;6,24;0,02
MohammadHosseinGhzanfari2013;Mohammad Hossein Ghzanfari, S., & Zamanian, A. (2013). Phase transformation, microstructural and mechanical properties of hydroxyapatite/alumina nanocomposite scaffolds produced by freeze casting. Ceramics International. doi:10.1016/j.ceramint.2013.05.096;water;HAP/alumina;cera;oxide;;1;;;38;;?;no;no;1,69;15;;4wt;83,8;0,162;0,7;;20;;15;1,33333333333333;cylinder;3,53429173528852;0,5;;;0;140;100;0,007;;148;3,775356864;0,00472972972972973
MohammadHosseinGhzanfari2013;Mohammad Hossein Ghzanfari, S., & Zamanian, A. (2013). Phase transformation, microstructural and mechanical properties of hydroxyapatite/alumina nanocomposite scaffolds produced by freeze casting. Ceramics International. doi:10.1016/j.ceramint.2013.05.096;water;HAP/alumina;cera;oxide;;1;;;36;;?;no;no;1,69;15;;4wt;79,2;0,208;1,6;;20;;15;1,33333333333333;cylinder;3,53429173528852;0,5;;;0;140;100;0,016;;148;7,991033856;0,0108108108108108
MohammadHosseinGhzanfari2013;Mohammad Hossein Ghzanfari, S., & Zamanian, A. (2013). Phase transformation, microstructural and mechanical properties of hydroxyapatite/alumina nanocomposite scaffolds produced by freeze casting. Ceramics International. doi:10.1016/j.ceramint.2013.05.096;water;HAP/alumina;cera;oxide;;4;;;20;;?;no;no;1,69;15;;4wt;82,6;0,174;0,9;;20;;15;1,33333333333333;cylinder;3,53429173528852;0,5;;;0;140;100;0,009;;148;4,678005312;0,00608108108108108
MohammadHosseinGhzanfari2013;Mohammad Hossein Ghzanfari, S., & Zamanian, A. (2013). Phase transformation, microstructural and mechanical properties of hydroxyapatite/alumina nanocomposite scaffolds produced by freeze casting. Ceramics International. doi:10.1016/j.ceramint.2013.05.096;water;HAP/alumina;cera;oxide;;4;;;28;;?;no;no;1,69;15;;4wt;79;0,21;3,3;;20;;15;1,33333333333333;cylinder;3,53429173528852;0,5;;;0;140;100;0,033;;148;8,223768;0,0222972972972973
MohammadHosseinGhzanfari2013;Mohammad Hossein Ghzanfari, S., & Zamanian, A. (2013). Phase transformation, microstructural and mechanical properties of hydroxyapatite/alumina nanocomposite scaffolds produced by freeze casting. Ceramics International. doi:10.1016/j.ceramint.2013.05.096;water;HAP/alumina;cera;oxide;;1;;;52;;?;no;no;1,69;15;;4wt;80;0,2;1,4;;20;;15;1,33333333333333;cylinder;3,53429173528852;0,5;;;0;140;100;0,014;;160;7,68;0,00875
MohammadHosseinGhzanfari2013;Mohammad Hossein Ghzanfari, S., & Zamanian, A. (2013). Phase transformation, microstructural and mechanical properties of hydroxyapatite/alumina nanocomposite scaffolds produced by freeze casting. Ceramics International. doi:10.1016/j.ceramint.2013.05.096;water;HAP/alumina;cera;oxide;;1;;;50;;?;no;no;1,69;15;;4wt;78,8;0,212;2;;20;;15;1,33333333333333;cylinder;3,53429173528852;0,5;;;0;140;100;0,02;;160;9,14700288;0,0125
MohammadHosseinGhzanfari2013;Mohammad Hossein Ghzanfari, S., & Zamanian, A. (2013). Phase transformation, microstructural and mechanical properties of hydroxyapatite/alumina nanocomposite scaffolds produced by freeze casting. Ceramics International. doi:10.1016/j.ceramint.2013.05.096;water;HAP/alumina;cera;oxide;;4;;;32;;?;no;no;1,69;15;;4wt;80,4;0,196;2,2;;20;;15;1,33333333333333;cylinder;3,53429173528852;0,5;;;0;140;100;0,022;;160;7,22835456;0,01375
MohammadHosseinGhzanfari2013;Mohammad Hossein Ghzanfari, S., & Zamanian, A. (2013). Phase transformation, microstructural and mechanical properties of hydroxyapatite/alumina nanocomposite scaffolds produced by freeze casting. Ceramics International. doi:10.1016/j.ceramint.2013.05.096;water;HAP/alumina;cera;oxide;;4;;;31;;?;no;no;1,69;15;;4wt;78,4;0,216;4;;20;;15;1,33333333333333;cylinder;3,53429173528852;0,5;;;0;140;100;0,04;;160;9,67458815999999;0,025
Li2013a;Li, W., Lu, K., & Walz, J. Y. (2013). Effects of Solids Loading on Sintering and Properties of Freeze-Cast Kaolinite-Silica Porous Composites. Journal of the American Ceramic Society, early view. doi:10.1111/jace.12355;water;kaolinite/silica;cera;oxide;;2;;;30;;?;?;no;0,2;12;;;68,7;0,313;;7,9;;;;;;;0,1;;;0;1000;70;;0,112857142857143;;;
Li2013a;Li, W., Lu, K., & Walz, J. Y. (2013). Effects of Solids Loading on Sintering and Properties of Freeze-Cast Kaolinite-Silica Porous Composites. Journal of the American Ceramic Society, early view. doi:10.1111/jace.12355;water;kaolinite/silica;cera;oxide;;2;;;30;;?;?;no;0,2;12;;;59,3;0,407;;9,3;;;;;;;0,1;;;0;1000;70;;0,132857142857143;;;
Li2013a;Li, W., Lu, K., & Walz, J. Y. (2013). Effects of Solids Loading on Sintering and Properties of Freeze-Cast Kaolinite-Silica Porous Composites. Journal of the American Ceramic Society, early view. doi:10.1111/jace.12355;water;kaolinite/silica;cera;oxide;;2;;;30;;?;?;no;0,2;12;;;54,2;0,458;;12,2;;;;;;;0,1;;;0;1000;70;;0,174285714285714;;;
Li2013a;Li, W., Lu, K., & Walz, J. Y. (2013). Effects of Solids Loading on Sintering and Properties of Freeze-Cast Kaolinite-Silica Porous Composites. Journal of the American Ceramic Society, early view. doi:10.1111/jace.12355;water;kaolinite/silica;cera;oxide;;2;;;30;;?;?;no;0,2;12;;;52;0,48;;13,3;;;;;;;0,1;;;0;1000;70;;0,19;;;
Li2013a;Li, W., Lu, K., & Walz, J. Y. (2013). Effects of Solids Loading on Sintering and Properties of Freeze-Cast Kaolinite-Silica Porous Composites. Journal of the American Ceramic Society, early view. doi:10.1111/jace.12355;water;kaolinite/silica;cera;oxide;;2;;;25;;?;?;no;0,2;18;;;66,3;0,337;;5,5;;;;;;;0,1;;;0;1000;70;;0,0785714285714286;;;
Li2013a;Li, W., Lu, K., & Walz, J. Y. (2013). Effects of Solids Loading on Sintering and Properties of Freeze-Cast Kaolinite-Silica Porous Composites. Journal of the American Ceramic Society, early view. doi:10.1111/jace.12355;water;kaolinite/silica;cera;oxide;;2;;;25;;?;?;no;0,2;18;;;62;0,38;;5,9;;;;;;;0,1;;;0;1000;70;;0,0842857142857143;;;
Li2013a;Li, W., Lu, K., & Walz, J. Y. (2013). Effects of Solids Loading on Sintering and Properties of Freeze-Cast Kaolinite-Silica Porous Composites. Journal of the American Ceramic Society, early view. doi:10.1111/jace.12355;water;kaolinite/silica;cera;oxide;;2;;;25;;?;?;no;0,2;18;;;60,4;0,396;;6,9;;;;;;;0,1;;;0;1000;70;;0,0985714285714286;;;
Li2013a;Li, W., Lu, K., & Walz, J. Y. (2013). Effects of Solids Loading on Sintering and Properties of Freeze-Cast Kaolinite-Silica Porous Composites. Journal of the American Ceramic Society, early view. doi:10.1111/jace.12355;water;kaolinite/silica;cera;oxide;;2;;;25;;?;?;no;0,2;18;;;59,7;0,403;;7,6;;;;;;;0,1;;;0;1000;70;;0,108571428571429;;;
Li2013a;Li, W., Lu, K., & Walz, J. Y. (2013). Effects of Solids Loading on Sintering and Properties of Freeze-Cast Kaolinite-Silica Porous Composites. Journal of the American Ceramic Society, early view. doi:10.1111/jace.12355;water;kaolinite/silica;cera;oxide;;2;;;20;;?;?;no;0,2;24;;;63;0,37;;3,6;;;;;;;0,1;;;0;1000;70;;0,0514285714285714;;;
Li2013a;Li, W., Lu, K., & Walz, J. Y. (2013). Effects of Solids Loading on Sintering and Properties of Freeze-Cast Kaolinite-Silica Porous Composites. Journal of the American Ceramic Society, early view. doi:10.1111/jace.12355;water;kaolinite/silica;cera;oxide;;2;;;20;;?;?;no;0,2;24;;;56,9;0,431;;4,6;;;;;;;0,1;;;0;1000;70;;0,0657142857142857;;;
Li2013a;Li, W., Lu, K., & Walz, J. Y. (2013). Effects of Solids Loading on Sintering and Properties of Freeze-Cast Kaolinite-Silica Porous Composites. Journal of the American Ceramic Society, early view. doi:10.1111/jace.12355;water;kaolinite/silica;cera;oxide;;2;;;20;;?;?;no;0,2;24;;;55,8;0,442;;5,3;;;;;;;0,1;;;0;1000;70;;0,0757142857142857;;;
Li2013a;Li, W., Lu, K., & Walz, J. Y. (2013). Effects of Solids Loading on Sintering and Properties of Freeze-Cast Kaolinite-Silica Porous Composites. Journal of the American Ceramic Society, early view. doi:10.1111/jace.12355;water;kaolinite/silica;cera;oxide;;2;;;20;;?;?;no;0,2;24;;;55,3;0,447;;6,5;;;;;;;0,1;;;0;1000;70;;0,0928571428571429;;;
Sofie2004;Sofie, S. W., & Dogan, F. (2004). Freeze Casting of Aqueous Alumina Slurries with Glycerol. Journal of the American Ceramic Society, 84(7), 1459–1464. doi:10.1111/j.1151-2916.2001.tb00860.x;water;alumina;cera;oxide;-35;;;;;;;no;;0,37;44,974;;;57;0,43;;;;;;;;;;;;1;2600;400;;;390;;
Sofie2004;Sofie, S. W., & Dogan, F. (2004). Freeze Casting of Aqueous Alumina Slurries with Glycerol. Journal of the American Ceramic Society, 84(7), 1459–1464. doi:10.1111/j.1151-2916.2001.tb00860.x;water;alumina;cera;oxide;-35;;;;;;;no;;0,37;47,521;;;55,2;0,448;;;;;;;;;;;;1;2600;400;;;390;;
Sofie2004;Sofie, S. W., & Dogan, F. (2004). Freeze Casting of Aqueous Alumina Slurries with Glycerol. Journal of the American Ceramic Society, 84(7), 1459–1464. doi:10.1111/j.1151-2916.2001.tb00860.x;water;alumina;cera;oxide;-35;;;;;;;no;;0,37;50,023;;;53,6;0,464;;;;;;;;;;;;1;2600;400;;;390;;
Sofie2004;Sofie, S. W., & Dogan, F. (2004). Freeze Casting of Aqueous Alumina Slurries with Glycerol. Journal of the American Ceramic Society, 84(7), 1459–1464. doi:10.1111/j.1151-2916.2001.tb00860.x;water;alumina;cera;oxide;-35;;;;;;;no;;0,37;52,525;;;51,1;0,489;;;;;;;;;;;;1;2600;400;;;390;;
Sofie2004;Sofie, S. W., & Dogan, F. (2004). Freeze Casting of Aqueous Alumina Slurries with Glycerol. Journal of the American Ceramic Society, 84(7), 1459–1464. doi:10.1111/j.1151-2916.2001.tb00860.x;water;alumina;cera;oxide;-35;;;;;;;no;;0,37;54,981;;;47,6;0,524;;;;;;;;;;;;1;2600;400;;;390;;
Sofie2004;Sofie, S. W., & Dogan, F. (2004). Freeze Casting of Aqueous Alumina Slurries with Glycerol. Journal of the American Ceramic Society, 84(7), 1459–1464. doi:10.1111/j.1151-2916.2001.tb00860.x;water;alumina;cera;oxide;-35;;;;;;;no;;0,37;57,493;;;45,5;0,545;;;;;;;;;;;;1;2600;400;;;390;;
Sofie2004;Sofie, S. W., & Dogan, F. (2004). Freeze Casting of Aqueous Alumina Slurries with Glycerol. Journal of the American Ceramic Society, 84(7), 1459–1464. doi:10.1111/j.1151-2916.2001.tb00860.x;water;alumina;cera;oxide;-35;;;;;;;no;;0,37;59,976;;;41,1;0,589;;;;;;;;;;;;1;2600;400;;;390;;
Sofie2004;Sofie, S. W., & Dogan, F. (2004). Freeze Casting of Aqueous Alumina Slurries with Glycerol. Journal of the American Ceramic Society, 84(7), 1459–1464. doi:10.1111/j.1151-2916.2001.tb00860.x;water;alumina;cera;oxide;-35;;;;;;;no;;0,37;44,967;;;31,4;0,686;;;;;;;;;;;;0;2600;400;;;390;;
Sofie2004;Sofie, S. W., & Dogan, F. (2004). Freeze Casting of Aqueous Alumina Slurries with Glycerol. Journal of the American Ceramic Society, 84(7), 1459–1464. doi:10.1111/j.1151-2916.2001.tb00860.x;water;alumina;cera;oxide;-35;;;;;;;no;;0,37;47,517;;;28,2;0,718;;;;;;;;;;;;0;2600;400;;;390;;
Sofie2004;Sofie, S. W., & Dogan, F. (2004). Freeze Casting of Aqueous Alumina Slurries with Glycerol. Journal of the American Ceramic Society, 84(7), 1459–1464. doi:10.1111/j.1151-2916.2001.tb00860.x;water;alumina;cera;oxide;-35;;;;;;;no;;0,37;49,942;;;25,3;0,747;;;;;;;;;;;;0;2600;400;;;390;;
Sofie2004;Sofie, S. W., & Dogan, F. (2004). Freeze Casting of Aqueous Alumina Slurries with Glycerol. Journal of the American Ceramic Society, 84(7), 1459–1464. doi:10.1111/j.1151-2916.2001.tb00860.x;water;alumina;cera;oxide;-35;;;;;;;no;;0,37;52,473;;;22,1;0,779;;;;;;;;;;;;0;2600;400;;;390;;
Sofie2004;Sofie, S. W., & Dogan, F. (2004). Freeze Casting of Aqueous Alumina Slurries with Glycerol. Journal of the American Ceramic Society, 84(7), 1459–1464. doi:10.1111/j.1151-2916.2001.tb00860.x;water;alumina;cera;oxide;-35;;;;;;;no;;0,37;54,926;;;19,1;0,809;;;;;;;;;;;;0;2600;400;;;390;;
Sofie2004;Sofie, S. W., & Dogan, F. (2004). Freeze Casting of Aqueous Alumina Slurries with Glycerol. Journal of the American Ceramic Society, 84(7), 1459–1464. doi:10.1111/j.1151-2916.2001.tb00860.x;water;alumina;cera;oxide;-35;;;;;;;no;;0,37;57,438;;;16,5;0,835;;;;;;;;;;;;0;2600;400;;;390;;
Sofie2004;Sofie, S. W., & Dogan, F. (2004). Freeze Casting of Aqueous Alumina Slurries with Glycerol. Journal of the American Ceramic Society, 84(7), 1459–1464. doi:10.1111/j.1151-2916.2001.tb00860.x;water;alumina;cera;oxide;-35;;;;;;;no;;0,37;60,039;;;12,5;0,875;;;;;;;;;;;;0;2600;400;;;390;;
Liu2013a;Liu, G., & Button, T. W. (2013). The Effect of Particle Size in Freeze Casting of Porous Alumina-Zirconia Composite. Ceramics International, early view. doi:10.1016/j.ceramint.2013.02.101;water;zirconia;cera;oxide;45;;;;25;;?;?;no;;20;;;70;0,3;4,3;;13;;12;1,08333333333333;cylinder;1,47026536188002;0,2;;;0;3000;800;0,005375;;220;35,64;0,0195454545454545
Liu2013a;Liu, G., & Button, T. W. (2013). The Effect of Particle Size in Freeze Casting of Porous Alumina-Zirconia Composite. Ceramics International, early view. doi:10.1016/j.ceramint.2013.02.101;water;zirconia;cera;oxide;45;;;;20;;?;?;no;0,7;20;;;76;0,24;1,7;;13;;12;1,08333333333333;cylinder;1,47026536188002;0,2;;;0;3000;800;0,002125;;220;18,24768;0,00772727272727273
Liu2013a;Liu, G., & Button, T. W. (2013). The Effect of Particle Size in Freeze Casting of Porous Alumina-Zirconia Composite. Ceramics International, early view. doi:10.1016/j.ceramint.2013.02.101;water;zirconia/alumina;cera;oxide;45;;;;15;;?;?;no;;20;;;74;0,26;6,8;;13;;12;1,08333333333333;cylinder;1,47026536188002;0,2;;;0;2800;600;0,0113333333333333;;;;
Liu2013a;Liu, G., & Button, T. W. (2013). The Effect of Particle Size in Freeze Casting of Porous Alumina-Zirconia Composite. Ceramics International, early view. doi:10.1016/j.ceramint.2013.02.101;water;zirconia/alumina;cera;oxide;45;;;;10;;?;?;no;0,7;20;;;79;0,21;1,9;;13;;12;1,08333333333333;cylinder;1,47026536188002;0,2;;;0;2800;600;0,00316666666666667;;;;
Liu2013a;Liu, G., & Button, T. W. (2013). The Effect of Particle Size in Freeze Casting of Porous Alumina-Zirconia Composite. Ceramics International, early view. doi:10.1016/j.ceramint.2013.02.101;water;zirconia/alumina;cera;oxide;45;;;;25;;;?;;;11;;;74;0,26;;;;;;;;;;;;0;2800;;;;;;
Liu2013a;Liu, G., & Button, T. W. (2013). The Effect of Particle Size in Freeze Casting of Porous Alumina-Zirconia Composite. Ceramics International, early view. doi:10.1016/j.ceramint.2013.02.101;water;zirconia/alumina;cera;oxide;45;;;;20;;;?;;;16;;;66,8;0,332;;;;;;;;;;;;0;2800;;;;;;
Liu2013a;Liu, G., & Button, T. W. (2013). The Effect of Particle Size in Freeze Casting of Porous Alumina-Zirconia Composite. Ceramics International, early view. doi:10.1016/j.ceramint.2013.02.101;water;zirconia/alumina;cera;oxide;45;;;;15;;;?;;;22;;;50;0,5;;;;;;;;;;;;0;2800;;;;;;
Liu2013a;Liu, G., & Button, T. W. (2013). The Effect of Particle Size in Freeze Casting of Porous Alumina-Zirconia Composite. Ceramics International, early view. doi:10.1016/j.ceramint.2013.02.101;water;zirconia/alumina;cera;oxide;45;;;;10;;;?;;;30;;;35;0,65;;;;;;;;;;;;0;2800;;;;;;
Xing2013;Xing, Z., Li, J., Wang, Q., Zhou, W., Tian, G., Pan, K., … Fu, H. (2013). A Floating Porous Crystalline TiO 2 Ceramic with Enhanced Photocatalytic Performance for Wastewater Decontamination. European Journal of Inorganic Chemistry, early view. doi:10.1002/ejic.201201494;camphene;titania;cera;oxide;20;;;;;;?;no;no;;;15;;98,1;0,0190000000000001;0,3;;2;8;8;0,25;block;;0,2;;;0;700;400;0,00075;;220;0,00905388000000008;0,00136363636363636
Xing2013;Xing, Z., Li, J., Wang, Q., Zhou, W., Tian, G., Pan, K., … Fu, H. (2013). A Floating Porous Crystalline TiO 2 Ceramic with Enhanced Photocatalytic Performance for Wastewater Decontamination. European Journal of Inorganic Chemistry, early view. doi:10.1002/ejic.201201494;camphene;titania;cera;oxide;20;;;;;;?;no;no;;;15;;93,4;0,0659999999999999;0,8;;2;8;8;0,25;block;;0,2;;;0;700;400;0,002;;220;0,379494719999999;0,00363636363636364
Xing2013;Xing, Z., Li, J., Wang, Q., Zhou, W., Tian, G., Pan, K., … Fu, H. (2013). A Floating Porous Crystalline TiO 2 Ceramic with Enhanced Photocatalytic Performance for Wastewater Decontamination. European Journal of Inorganic Chemistry, early view. doi:10.1002/ejic.201201494;camphene;titania;cera;oxide;20;;;;;;?;no;no;;;15;;87,5;0,125;1,2;;2;8;8;0,25;block;;0,2;;;0;700;400;0,003;;220;2,578125;0,00545454545454545
Xing2013;Xing, Z., Li, J., Wang, Q., Zhou, W., Tian, G., Pan, K., … Fu, H. (2013). A Floating Porous Crystalline TiO 2 Ceramic with Enhanced Photocatalytic Performance for Wastewater Decontamination. European Journal of Inorganic Chemistry, early view. doi:10.1002/ejic.201201494;camphene;titania;cera;oxide;20;;;;;;?;no;no;;;15;;80;0,2;1,8;;2;8;8;0,25;block;;0,2;;;0;700;400;0,0045;;220;10,56;0,00818181818181818
Landi2013;Landi, E., Sciti, D., Melandri, C., & Medri, V. (2013). Ice templating of ZrB2 porous architectures. Journal of the European Ceramic Society, 1–9. doi:10.1016/j.jeurceramsoc.2013.01.037;water;ZrB2;cera;covalent;;;;40-300;70;;cellular;no;no;2,8;35;;;57;0,43;18,4;;10;;13;0,769230769230769;cylinder;1,32732289614169;1;;;0;3000;100;0,184;;;;
Landi2013;Landi, E., Sciti, D., Melandri, C., & Medri, V. (2013). Ice templating of ZrB2 porous architectures. Journal of the European Ceramic Society, 1–9. doi:10.1016/j.jeurceramsoc.2013.01.037;water;ZrB2;cera;covalent;;;;30-100;45;;cellular;no;no;2,8;45;;;48;0,52;23,5;;10;;13;0,769230769230769;cylinder;1,32732289614169;1;;;0;3000;100;0,235;;;;
Landi2013;Landi, E., Sciti, D., Melandri, C., & Medri, V. (2013). Ice templating of ZrB2 porous architectures. Journal of the European Ceramic Society, 1–9. doi:10.1016/j.jeurceramsoc.2013.01.037;water;ZrB2;cera;covalent;;;;40-80;35;;cellular;no;no;2,8;35;;;57;0,43;59,7;;10;;13;0,769230769230769;cylinder;1,32732289614169;1;;;0;3000;100;0,597;;;;
Landi2013;Landi, E., Sciti, D., Melandri, C., & Medri, V. (2013). Ice templating of ZrB2 porous architectures. Journal of the European Ceramic Society, 1–9. doi:10.1016/j.jeurceramsoc.2013.01.037;water;ZrB2;cera;covalent;;;;15-30;25;;cellular;no;no;2,8;45;;;48;0,52;67,8;;10;;13;0,769230769230769;cylinder;1,32732289614169;1;;;0;3000;100;0,678;;;;
Zhang2013a;Zhang, Y., Zhou, K., Bao, Y., & Zhang, D. (2013). Effects of rheological properties on ice-templated porous hydroxyapatite ceramics. Materials Science and Engineering: C, 33(1), 340–346. doi:10.1016/j.msec.2012.08.048;water;HAP;cera;oxide;-196;;;;30;;brittle/cellular;yes;no;1;20;;;81;0,19;0,9;;13;;9;1,44444444444444;cylinder;0,827024266057513;0,2;;;0;140;110;0,00818181818181818;;120;4,93848;0,0075
Zhang2013a;Zhang, Y., Zhou, K., Bao, Y., & Zhang, D. (2013). Effects of rheological properties on ice-templated porous hydroxyapatite ceramics. Materials Science and Engineering: C, 33(1), 340–346. doi:10.1016/j.msec.2012.08.048;water;HAP;cera;oxide;-196;;;;30;;brittle/cellular;no;no;1;20;;;68;0,32;2,4;;13;;9;1,44444444444444;cylinder;0,827024266057513;0,2;;;0;140;110;0,0218181818181818;;120;23,59296;0,02
Zhang2013a;Zhang, Y., Zhou, K., Bao, Y., & Zhang, D. (2013). Effects of rheological properties on ice-templated porous hydroxyapatite ceramics. Materials Science and Engineering: C, 33(1), 340–346. doi:10.1016/j.msec.2012.08.048;water;HAP;cera;oxide;-196;;;;30;;brittle/cellular;no;no;1;20;;;71;0,29;1,9;;13;;9;1,44444444444444;cylinder;0,827024266057513;0,2;;;0;140;110;0,0172727272727273;;120;17,56008;0,0158333333333333
Zhang2013a;Zhang, Y., Zhou, K., Bao, Y., & Zhang, D. (2013). Effects of rheological properties on ice-templated porous hydroxyapatite ceramics. Materials Science and Engineering: C, 33(1), 340–346. doi:10.1016/j.msec.2012.08.048;water;HAP;cera;oxide;-196;;;;30;;brittle/cellular;no;no;1;20;;;75;0,25;1,5;;13;;9;1,44444444444444;cylinder;0,827024266057513;0,2;;;0;140;110;0,0136363636363636;;120;11,25;0,0125
Choi2012b;Choi, H., Lee, J., Yoon, S., Kim, B. K., & Park, H. (2012). The microstructure and properties of porous alumina / zirconia composites fabricated by a TBA-based freeze casting route. Journal of Ceramic, 13(6), 762–766.;TBA;alumina/zirconia;cera;oxide;-196;;;;190;;?;no;no;0,5;10;;;63,5;0,365;48,2;;10;;19;0,526315789473684;cylinder;2,83528736986479;0,5;;;0;2800;600;0,0803333333333333;;370;107,9522175;0,13027027027027
Choi2012b;Choi, H., Lee, J., Yoon, S., Kim, B. K., & Park, H. (2012). The microstructure and properties of porous alumina / zirconia composites fabricated by a TBA-based freeze casting route. Journal of Ceramic, 13(6), 762–766.;TBA;alumina/zirconia;cera;oxide;-196;;;;90;;?;no;no;0,5;15;;;50,8;0,492;86,4;;10;;19;0,526315789473684;cylinder;2,83528736986479;0,5;;;0;2800;600;0,144;;370;264,39198336;0,233513513513514
Choi2012b;Choi, H., Lee, J., Yoon, S., Kim, B. K., & Park, H. (2012). The microstructure and properties of porous alumina / zirconia composites fabricated by a TBA-based freeze casting route. Journal of Ceramic, 13(6), 762–766.;TBA;alumina/zirconia;cera;oxide;-196;;;;40;;?;no;no;0,5;20;;;42,2;0,578;206,2;;10;;19;0,526315789473684;cylinder;2,83528736986479;0,5;;;0;2800;600;0,343666666666667;;370;428,68322544;0,557297297297297
Choi2012b;Choi, H., Lee, J., Yoon, S., Kim, B. K., & Park, H. (2012). The microstructure and properties of porous alumina / zirconia composites fabricated by a TBA-based freeze casting route. Journal of Ceramic, 13(6), 762–766.;TBA;alumina/zirconia;cera;oxide;-196;;;;30;;?;no;no;0,5;25;;;33,1;0,669;308,1;;10;;19;0,526315789473684;cylinder;2,83528736986479;0,5;;;0;2800;600;0,5135;;370;664,70864598;0,832702702702703
Choi2012b;Choi, H., Lee, J., Yoon, S., Kim, B. K., & Park, H. (2012). The microstructure and properties of porous alumina / zirconia composites fabricated by a TBA-based freeze casting route. Journal of Ceramic, 13(6), 762–766.;TBA;alumina/zirconia;cera;oxide;-196;;;;190;;?;no;no;0,5;10;;;61,1;0,389;48,5;;10;;19;0,526315789473684;cylinder;2,83528736986479;0,5;;;0;2800;600;0,0808333333333333;;360;127,14595704;0,134722222222222
Choi2012b;Choi, H., Lee, J., Yoon, S., Kim, B. K., & Park, H. (2012). The microstructure and properties of porous alumina / zirconia composites fabricated by a TBA-based freeze casting route. Journal of Ceramic, 13(6), 762–766.;TBA;alumina/zirconia;cera;oxide;-196;;;;90;;?;no;no;0,5;15;;;49,4;0,506;113;;10;;19;0,526315789473684;cylinder;2,83528736986479;0,5;;;0;2800;600;0,188333333333333;;360;279,83710656;0,313888888888889
Choi2012b;Choi, H., Lee, J., Yoon, S., Kim, B. K., & Park, H. (2012). The microstructure and properties of porous alumina / zirconia composites fabricated by a TBA-based freeze casting route. Journal of Ceramic, 13(6), 762–766.;TBA;alumina/zirconia;cera;oxide;-196;;;;40;;?;no;no;0,5;20;;;40,9;0,591;238;;10;;19;0,526315789473684;cylinder;2,83528736986479;0,5;;;0;2800;600;0,396666666666667;;360;445,87815336;0,661111111111111
Choi2012b;Choi, H., Lee, J., Yoon, S., Kim, B. K., & Park, H. (2012). The microstructure and properties of porous alumina / zirconia composites fabricated by a TBA-based freeze casting route. Journal of Ceramic, 13(6), 762–766.;TBA;alumina/zirconia;cera;oxide;-196;;;;30;;?;no;no;0,5;25;;;31,6;0,684;321;;10;;19;0,526315789473684;cylinder;2,83528736986479;0,5;;;0;2800;600;0,535;;360;691,22916864;0,891666666666667
Choi2012b;Choi, H., Lee, J., Yoon, S., Kim, B. K., & Park, H. (2012). The microstructure and properties of porous alumina / zirconia composites fabricated by a TBA-based freeze casting route. Journal of Ceramic, 13(6), 762–766.;TBA;alumina/zirconia;cera;oxide;-196;;;;190;;?;no;no;0,5;10;;;58;0,42;70;;10;;19;0,526315789473684;cylinder;2,83528736986479;0,5;;;0;2800;600;0,116666666666667;;370;164,47536;0,189189189189189
Choi2012b;Choi, H., Lee, J., Yoon, S., Kim, B. K., & Park, H. (2012). The microstructure and properties of porous alumina / zirconia composites fabricated by a TBA-based freeze casting route. Journal of Ceramic, 13(6), 762–766.;TBA;alumina/zirconia;cera;oxide;-196;;;;90;;?;no;no;0,5;15;;;49,1;0,509;100;;10;;19;0,526315789473684;cylinder;2,83528736986479;0,5;;;0;2800;600;0,166666666666667;;370;292,75634838;0,27027027027027
Choi2012b;Choi, H., Lee, J., Yoon, S., Kim, B. K., & Park, H. (2012). The microstructure and properties of porous alumina / zirconia composites fabricated by a TBA-based freeze casting route. Journal of Ceramic, 13(6), 762–766.;TBA;alumina/zirconia;cera;oxide;-196;;;;40;;?;no;no;0,5;20;;;38,9;0,611;211;;10;;19;0,526315789473684;cylinder;2,83528736986479;0,5;;;0;2800;600;0,351666666666667;;370;506,38007082;0,57027027027027
Choi2012b;Choi, H., Lee, J., Yoon, S., Kim, B. K., & Park, H. (2012). The microstructure and properties of porous alumina / zirconia composites fabricated by a TBA-based freeze casting route. Journal of Ceramic, 13(6), 762–766.;TBA;alumina/zirconia;cera;oxide;-196;;;;30;;?;no;no;0,5;25;;;29,4;0,706;314;;10;;19;0,526315789473684;cylinder;2,83528736986479;0,5;;;0;2800;600;0,523333333333333;;370;781,20871152;0,848648648648649
Choi2012b;Choi, H., Lee, J., Yoon, S., Kim, B. K., & Park, H. (2012). The microstructure and properties of porous alumina / zirconia composites fabricated by a TBA-based freeze casting route. Journal of Ceramic, 13(6), 762–766.;TBA;alumina/zirconia;cera;oxide;-196;;;;190;;?;no;no;0,5;10;;;57,8;0,422;77,6;;10;;19;0,526315789473684;cylinder;2,83528736986479;0,5;;;0;2800;600;0,129333333333333;;360;162,32712768;0,215555555555556
Choi2012b;Choi, H., Lee, J., Yoon, S., Kim, B. K., & Park, H. (2012). The microstructure and properties of porous alumina / zirconia composites fabricated by a TBA-based freeze casting route. Journal of Ceramic, 13(6), 762–766.;TBA;alumina/zirconia;cera;oxide;-196;;;;90;;?;no;no;0,5;15;;;48,1;0,519;128;;10;;19;0,526315789473684;cylinder;2,83528736986479;0,5;;;0;2800;600;0,213333333333333;;360;301,96445544;0,355555555555556
Choi2012b;Choi, H., Lee, J., Yoon, S., Kim, B. K., & Park, H. (2012). The microstructure and properties of porous alumina / zirconia composites fabricated by a TBA-based freeze casting route. Journal of Ceramic, 13(6), 762–766.;TBA;alumina/zirconia;cera;oxide;-196;;;;40;;?;no;no;0,5;20;;;38,4;0,616;313;;10;;19;0,526315789473684;cylinder;2,83528736986479;0,5;;;0;2800;600;0,521666666666667;;360;504,88897536;0,869444444444444
Choi2012b;Choi, H., Lee, J., Yoon, S., Kim, B. K., & Park, H. (2012). The microstructure and properties of porous alumina / zirconia composites fabricated by a TBA-based freeze casting route. Journal of Ceramic, 13(6), 762–766.;TBA;alumina/zirconia;cera;oxide;-196;;;;30;;?;no;no;0,5;25;;;28,8;0,712;341;;10;;19;0,526315789473684;cylinder;2,83528736986479;0,5;;;0;2800;600;0,568333333333333;;360;779,63931648;0,947222222222222
Hunger2013;Hunger, P. M., Donius, A. E., & Wegst, U. G. K. (2013). Structure-property-processing correlations in freeze-cast composite scaffolds. Acta Biomaterialia, 9(5), 6338–6348. doi:10.1016/j.actbio.2013.01.012;water;alumina;cera;oxide;;1;;;31;;?;no;no;;;27w/v;;91,4;0,0859999999999999;0,1;;5;5;5;1;block;;0,05;;;;2600;400;0,00025;;390;1,48837104;0,000256410256410256
Hunger2013;Hunger, P. M., Donius, A. E., & Wegst, U. G. K. (2013). Structure-property-processing correlations in freeze-cast composite scaffolds. Acta Biomaterialia, 9(5), 6338–6348. doi:10.1016/j.actbio.2013.01.012;water;alumina;cera;oxide;;10;;;36,1;;?;no;no;;;27w/v;;90,8;0,092;0,244;;5;5;5;1;block;;0,05;2,62;0,00000671794871794872;;2600;400;0,00061;;390;1,82212992;0,000625641025641026
