Repository: bit-oh-my-god/ns3-dtn-bit

# Preface
This Project is a newbie-readable simulation for dtn on ns-3 environment, easy to use for research purples, supporting customed routing definition and scenario definition.
This project is highly inspirited by [Lakkakorpi](https://www.netlab.tkk.fi/tutkimus/dtn/ns/)
Read this teg-[paper](https://smartech.gatech.edu/bitstream/handle/1853/6492/GIT-CC-04-07.pdf?sequence=1&isAllowed=y) if you want know about TEG(time-expanded graph)
Read this [link](https://tools.ietf.org/html/draft-burleigh-dtnrg-cgr-00) if you want know about CGR

File: box/jupyter/paper example/icetemplating.csv (part 4 of 7)
Mendeley key;Citation;Solvant;Material;Material class;Ceramic class;Constant temperature;Cooling rate;Interface velocity;Wall thickness;Pore width;Wavelength;failure mode;Defects;permeance;Granulo poudre;Solid Loading;Loading (wt%);Additives;Porosity;Relative density;Strength (MPa);Flexural strength;Sample height;Sample diameter;Sample diameter;Sample ratio;Sample shape;Sample volume;Strain rate;Youngs Modulus (MPa);Normalized Young Modulus;green body ?;Compressive strength dense material;Flexural strength dense material;Normalized strength (compression);Normalized strength (flexion);E_dense;Honeycomb_Ashby;Normalized_strength_Elastic_modulus
Choi2012;Choi, H. J., Yang, T.-Y., Yoon, S. Y., Kim, B. K., & Park, H. C. (2012). Porous alumina/zirconia layered composites with unidirectional pore channels processed using a tertiary-butyl alcohol-based freeze casting. Materials Chemistry and Physics, 133(1), 16–20. doi:10.1016/j.matchemphys.2011.12.055;TBA;zirconia/alumina;cera;oxide;-196;;;13,7;27;40,7;?;no;no;0,6;25;;;31,622;0,68378;320,378;;10;;19;0,526315789473684;cylinder;2,83528736986479;0,5;;;0;2800;600;0,533963333333333;;360;690,562407627688;0,889938888888889
Choi2012;Choi, H. J., Yang, T.-Y., Yoon, S. Y., Kim, B. K., & Park, H. C. (2012). Porous alumina/zirconia layered composites with unidirectional pore channels processed using a tertiary-butyl alcohol-based freeze casting. Materials Chemistry and Physics, 133(1), 16–20. doi:10.1016/j.matchemphys.2011.12.055;TBA;zirconia/alumina;cera;oxide;-196;;;13,7;27;40,7;?;no;no;0,6;25;;;29,411;0,70589;315,054;;10;;19;0,526315789473684;cylinder;2,83528736986479;0,5;;;0;2800;600;0,52509;;380;801,947495661949;0,82908947368421
Choi2012;Choi, H. J., Yang, T.-Y., Yoon, S. Y., Kim, B. K., & Park, H. C. (2012). Porous alumina/zirconia layered composites with unidirectional pore channels processed using a tertiary-butyl alcohol-based freeze casting. Materials Chemistry and Physics, 133(1), 16–20. doi:10.1016/j.matchemphys.2011.12.055;TBA;zirconia/alumina;cera;oxide;-196;;;13,7;27;40,7;?;no;no;0,6;25;;;28,801;0,71199;340,580;;10;;19;0,526315789473684;cylinder;2,83528736986479;0,5;;;0;2800;600;0,567633333333333;;370;801,26220216379;0,920486486486486
Choi2012;Choi, H. J., Yang, T.-Y., Yoon, S. Y., Kim, B. K., & Park, H. C. (2012). Porous alumina/zirconia layered composites with unidirectional pore channels processed using a tertiary-butyl alcohol-based freeze casting. Materials Chemistry and Physics, 133(1), 16–20. doi:10.1016/j.matchemphys.2011.12.055;TBA;zirconia/alumina;cera;oxide;-196;;;13,7;27;40,7;?;no;no;0,6;25;;;30,059;0,69941;356,798;;10;;19;0,526315789473684;cylinder;2,83528736986479;0,5;;;0;2800;600;0,594663333333333;;370;759,536216386259;0,964318918918919
Zhang2012a;Zhang, R., Fang, D., Pei, Y., & Zhou, L. (2012). Microstructure, mechanical and dielectric properties of highly porous silicon nitride ceramics produced by a new water-based freeze casting. Ceramics International, 38(5), 1–5. doi:10.1016/j.ceramint.2012.01.012;water;silicon nitride;cera;covalent;-50;;;;;;?;no;no;2;25;;;62;0,38;;33,5;3;4;35;0,0857142857142857;block;;0,05;;;0;3200;1000;;0,0335;290;;
Zhang2012a;Zhang, R., Fang, D., Pei, Y., & Zhou, L. (2012). Microstructure, mechanical and dielectric properties of highly porous silicon nitride ceramics produced by a new water-based freeze casting. Ceramics International, 38(5), 1–5. doi:10.1016/j.ceramint.2012.01.012;water;silicon nitride;cera;covalent;-50;;;;;;?;no;no;2;20;;;66;0,34;;26,9;3;4;35;0,0857142857142857;block;;0,05;;;0;3200;1000;;0,0269;290;;
Zhang2012a;Zhang, R., Fang, D., Pei, Y., & Zhou, L. (2012). Microstructure, mechanical and dielectric properties of highly porous silicon nitride ceramics produced by a new water-based freeze casting. Ceramics International, 38(5), 1–5. doi:10.1016/j.ceramint.2012.01.012;water;silicon nitride;cera;covalent;-50;;;;;;?;no;no;2;15;;;74;0,26;;14,3;3;4;35;0,0857142857142857;block;;0,05;;;0;3200;1000;;0,0143;290;;
Liu;Liu, G., Button, T. W., & Zhang, D. (2014). Porous BaTiO3 and its Composites Fabricated by Freeze Casting. Journal of the European Ceramic Society. doi:10.1016/j.jeurceramsoc.2014.05.043;water;BaTiO3;cera;oxide;;45;;;20;;;no;;0,05;20;;;42;0,58;;;;;;;;;0,2;;;0;500;90;;;;;
Liu;Liu, G., Button, T. W., & Zhang, D. (2014). Porous BaTiO3 and its Composites Fabricated by Freeze Casting. Journal of the European Ceramic Society. doi:10.1016/j.jeurceramsoc.2014.05.043;water;BaTiO3;cera;oxide;;45;;;;;;no;;0,05;45;;;18;0,82;;;;;;;;;0,2;;;0;500;90;;;;;
Liu;Liu, G., Button, T. W., & Zhang, D. (2014). Porous BaTiO3 and its Composites Fabricated by Freeze Casting. Journal of the European Ceramic Society. doi:10.1016/j.jeurceramsoc.2014.05.043;water;BaTiO3;cera;oxide;;45;;;;;?;no;no;0,05;;;;41,1;0,589;0,99;;;;;;;;0,2;;;0;500;90;0,011;;11;13,486206954;0,09
Liu;Liu, G., Button, T. W., & Zhang, D. (2014). Porous BaTiO3 and its Composites Fabricated by Freeze Casting. Journal of the European Ceramic Society. doi:10.1016/j.jeurceramsoc.2014.05.043;water;BaTiO3;cera;oxide;;45;;;;;?;no;no;0,05;;;;40,3;0,597;1,15;;;;;;;;0,2;;;0;500;90;0,0127777777777778;;11;14,043227418;0,104545454545455
Liu;Liu, G., Button, T. W., & Zhang, D. (2014). Porous BaTiO3 and its Composites Fabricated by Freeze Casting. Journal of the European Ceramic Society. doi:10.1016/j.jeurceramsoc.2014.05.043;water;BaTiO3;cera;oxide;;45;;;;;?;no;no;0,05;;;;39,5;0,605;1,25;;;;;;;;0,2;;;0;500;90;0,0138888888888889;;11;14,61537825;0,113636363636364
Liu;Liu, G., Button, T. W., & Zhang, D. (2014). Porous BaTiO3 and its Composites Fabricated by Freeze Casting. Journal of the European Ceramic Society. doi:10.1016/j.jeurceramsoc.2014.05.043;water;BaTiO3;cera;oxide;;45;;;;;?;no;no;0,05;;;;38,2;0,618;1,75;;;;;;;;0,2;;;0;500;90;0,0194444444444444;;11;15,577916112;0,159090909090909
Guo2010c;Guo, R., Wang, C.-A., Yang, A., & Fu, J. (2010). Enhanced piezoelectric property of porous lead zirconate titanate ceramics with one dimensional ordered pore structure. Journal of Applied Physics, 108(12), 124112. doi:10.1063/1.3525056;water;PZT;cera;oxide;-30;;;;;;;no;;;15;;;68,6;0,314;;;;;;;;;;;;0;500;80;;;;;
Guo2010c;Guo, R., Wang, C.-A., Yang, A., & Fu, J. (2010). Enhanced piezoelectric property of porous lead zirconate titanate ceramics with one dimensional ordered pore structure. Journal of Applied Physics, 108(12), 124112. doi:10.1063/1.3525056;water;PZT;cera;oxide;-30;;;;;;;no;;;20;;;62,2;0,378;;;;;;;;;;;;0;500;80;;;;;
Guo2010c;Guo, R., Wang, C.-A., Yang, A., & Fu, J. (2010). Enhanced piezoelectric property of porous lead zirconate titanate ceramics with one dimensional ordered pore structure. Journal of Applied Physics, 108(12), 124112. doi:10.1063/1.3525056;water;PZT;cera;oxide;-30;;;;;;;no;;;25;;;55,1;0,449;;;;;;;;;;;;0;500;80;;;;;
Guo2010c;Guo, R., Wang, C.-A., Yang, A., & Fu, J. (2010). Enhanced piezoelectric property of porous lead zirconate titanate ceramics with one dimensional ordered pore structure. Journal of Applied Physics, 108(12), 124112. doi:10.1063/1.3525056;water;PZT;cera;oxide;-30;;;;;;;no;;;30;;;50;0,5;;;;;;;;;;;;0;500;80;;;;;
Guo2010c;Guo, R., Wang, C.-A., Yang, A., & Fu, J. (2010). Enhanced piezoelectric property of porous lead zirconate titanate ceramics with one dimensional ordered pore structure. Journal of Applied Physics, 108(12), 124112. doi:10.1063/1.3525056;water;PZT;cera;oxide;-30;;;;;;;no;;;35;;;41,7;0,583;;;;;;;;;;;;0;500;80;;;;;
Guo2010c;Guo, R., Wang, C.-A., Yang, A., & Fu, J. (2010). Enhanced piezoelectric property of porous lead zirconate titanate ceramics with one dimensional ordered pore structure. Journal of Applied Physics, 108(12), 124112. doi:10.1063/1.3525056;water;PZT;cera;oxide;-30;;;;;;;no;;;40;;;27,8;0,722;;;;;;;;;;;;0;500;80;;;;;
Yao2011a;Yao, D., Xia, Y., Zeng, Y.-P., Zuo, K., & Jiang, D. (2012). Fabrication porous Si3N4 ceramics via starch consolidation–freeze drying process. Materials Letters, 68, 75–77. doi:10.1016/j.matlet.2011.09.092;water;silicon nitride;cera;covalent;-18;;;;;;?;no;no;0,5;;44;;71,5;0,285;;6,7;;;;;;;;;;0;3200;1000;;0,0067;290;;
Yao2011a;Yao, D., Xia, Y., Zeng, Y.-P., Zuo, K., & Jiang, D. (2012). Fabrication porous Si3N4 ceramics via starch consolidation–freeze drying process. Materials Letters, 68, 75–77. doi:10.1016/j.matlet.2011.09.092;water;silicon nitride;cera;covalent;-18;;;;;;?;no;no;0,5;;44;;74,7;0,253;;22,7;;;;;;;;;;0;3200;1000;;0,0227;290;;
Yao2011a;Yao, D., Xia, Y., Zeng, Y.-P., Zuo, K., & Jiang, D. (2012). Fabrication porous Si3N4 ceramics via starch consolidation–freeze drying process. Materials Letters, 68, 75–77. doi:10.1016/j.matlet.2011.09.092;water;silicon nitride;cera;covalent;-18;;;;;;?;no;no;0,5;;44;;73,4;0,266;;42,3;;;;;;;;;;0;3200;1000;;0,0423;290;;
Xia2012;Xia, Y., Zeng, Y.-P., & Jiang, D. (2012). Microstructure and mechanical properties of porous Si3N4 ceramics prepared by freeze-casting. Materials & Design, 33, 98–103. doi:10.1016/j.matdes.2011.06.023;water;silicon nitride;cera;covalent;-198;;;;;;?;no;no;0,5;;50;;67,196;0,32804;;14,510;3;4;36;0,0833333333333333;block;;0,5;;;0;3200;1000;;0,01451;290;;
Xia2012;Xia, Y., Zeng, Y.-P., & Jiang, D. (2012). Microstructure and mechanical properties of porous Si3N4 ceramics prepared by freeze-casting. Materials & Design, 33, 98–103. doi:10.1016/j.matdes.2011.06.023;water;silicon nitride;cera;covalent;-198;;;;;;?;no;no;0,5;;50;;66,906;0,33094;;16,411;3;4;36;0,0833333333333333;block;;0,5;;;0;3200;1000;;0,016411;290;;
Xia2012;Xia, Y., Zeng, Y.-P., & Jiang, D. (2012). Microstructure and mechanical properties of porous Si3N4 ceramics prepared by freeze-casting. Materials & Design, 33, 98–103. doi:10.1016/j.matdes.2011.06.023;water;silicon nitride;cera;covalent;-198;;;;;;?;no;no;0,5;;50;;59,891;0,40109;;32,699;3;4;36;0,0833333333333333;block;;0,5;;;0;3200;1000;;0,032699;290;;
Xia2012;Xia, Y., Zeng, Y.-P., & Jiang, D. (2012). Microstructure and mechanical properties of porous Si3N4 ceramics prepared by freeze-casting. Materials & Design, 33, 98–103. doi:10.1016/j.matdes.2011.06.023;water;silicon nitride;cera;covalent;-198;;;;;;?;no;no;0,5;;50;;33,076;0,66924;;87,233;3;4;36;0,0833333333333333;block;;0,5;;;0;3200;1000;;0,087233;290;;
Xia2012;Xia, Y., Zeng, Y.-P., & Jiang, D. (2012). Microstructure and mechanical properties of porous Si3N4 ceramics prepared by freeze-casting. Materials & Design, 33, 98–103. doi:10.1016/j.matdes.2011.06.023;water;silicon nitride;cera;covalent;-198;;;;;;?;no;no;0,5;;50;;66,110;0,339;;13,418;3;4;36;0,0833333333333333;block;;0,5;;;0;3200;1000;;0,013418;290;;
Xia2012;Xia, Y., Zeng, Y.-P., & Jiang, D. (2012). Microstructure and mechanical properties of porous Si3N4 ceramics prepared by freeze-casting. Materials & Design, 33, 98–103. doi:10.1016/j.matdes.2011.06.023;water;silicon nitride;cera;covalent;-198;;;;;;?;no;no;0,5;;50;;65,175;0,34825;;14,676;3;4;36;0,0833333333333333;block;;0,5;;;0;3200;1000;;0,014676;290;;
Xia2012;Xia, Y., Zeng, Y.-P., & Jiang, D. (2012). Microstructure and mechanical properties of porous Si3N4 ceramics prepared by freeze-casting. Materials & Design, 33, 98–103. doi:10.1016/j.matdes.2011.06.023;water;silicon nitride;cera;covalent;-198;;;;;;?;no;no;0,5;;50;;53,252;0,46748;;67,110;3;4;36;0,0833333333333333;block;;0,5;;;0;3200;1000;;0,06711;290;;
Xia2012;Xia, Y., Zeng, Y.-P., & Jiang, D. (2012). Microstructure and mechanical properties of porous Si3N4 ceramics prepared by freeze-casting. Materials & Design, 33, 98–103. doi:10.1016/j.matdes.2011.06.023;water;silicon nitride;cera;covalent;-198;;;;;;?;no;no;0,5;;50;;19,124;0,80876;;289,387;3;4;36;0,0833333333333333;block;;0,5;;;0;3200;1000;;0,289387;290;;
Xia2012;Xia, Y., Zeng, Y.-P., & Jiang, D. (2012). Microstructure and mechanical properties of porous Si3N4 ceramics prepared by freeze-casting. Materials & Design, 33, 98–103. doi:10.1016/j.matdes.2011.06.023;water;silicon nitride;cera;covalent;-198;;;;;;?;no;no;0,5;;50;;61,753;0,38247;;41,692;3;4;36;0,0833333333333333;block;;0,5;;;0;3200;1000;;0,041692;290;;
Xia2012;Xia, Y., Zeng, Y.-P., & Jiang, D. (2012). Microstructure and mechanical properties of porous Si3N4 ceramics prepared by freeze-casting. Materials & Design, 33, 98–103. doi:10.1016/j.matdes.2011.06.023;water;silicon nitride;cera;covalent;-198;;;;;;?;no;no;0,5;;50;;51,660;0,483;;76,576;3;4;36;0,0833333333333333;block;;0,5;;;0;3200;1000;;0,076576;290;;
Xia2012;Xia, Y., Zeng, Y.-P., & Jiang, D. (2012). Microstructure and mechanical properties of porous Si3N4 ceramics prepared by freeze-casting. Materials & Design, 33, 98–103. doi:10.1016/j.matdes.2011.06.023;water;silicon nitride;cera;covalent;-198;;;;;;?;no;no;0,5;;50;;32,950;0,671;;225,501;3;4;36;0,0833333333333333;block;;0,5;;;0;3200;1000;;0,225501;290;;
Xia2012;Xia, Y., Zeng, Y.-P., & Jiang, D. (2012). Microstructure and mechanical properties of porous Si3N4 ceramics prepared by freeze-casting. Materials & Design, 33, 98–103. doi:10.1016/j.matdes.2011.06.023;water;silicon nitride;cera;covalent;-198;;;;;;?;no;no;0,5;;50;;12,227;0,87773;;418,510;3;4;36;0,0833333333333333;block;;0,5;;;0;3200;1000;;0,41851;290;;
Li2011d;Li, D., & Li, M. (2011). Preparation of porous alumina ceramic with ultra-high porosity and long straight pores by freeze casting. Journal of Porous Materials, 19(3), 345–349. doi:10.1007/s10934-011-9480-y;TBA;alumina;cera;oxide;0;;;;66;;?;no;no;0,3;10;;;82;0,18;2,7;;8;;6;1,33333333333333;;;0,5;;;0;2600;400;0,00675;;390;13,64688;0,00692307692307692
Li2011d;Li, D., & Li, M. (2011). Preparation of porous alumina ceramic with ultra-high porosity and long straight pores by freeze casting. Journal of Porous Materials, 19(3), 345–349. doi:10.1007/s10934-011-9480-y;TBA;alumina;cera;oxide;0;;;;40;;?;no;no;0,3;15;;;73;0,27;22,6;;8;;6;1,33333333333333;;;0,5;;;0;2600;400;0,0565;;390;46,05822;0,057948717948718
Li2011d;Li, D., & Li, M. (2011). Preparation of porous alumina ceramic with ultra-high porosity and long straight pores by freeze casting. Journal of Porous Materials, 19(3), 345–349. doi:10.1007/s10934-011-9480-y;TBA;alumina;cera;oxide;0;;;;60;;?;no;no;0,3;20;;;65;0,35;36,9;;8;;6;1,33333333333333;;;0,5;;;0;2600;400;0,09225;;390;100,3275;0,0946153846153846
Kim2011a;Kim, J. H., Lee, J. H., Yang, T. Y., Yoon, S. Y., Kim, B. K., & Park, H. C. (2011). TBA-based freeze/gel casting of porous hydroxyapatite scaffolds. Ceramics International, 37(7), 2317–2322. doi:10.1016/j.ceramint.2011.03.023;TBA;HAP;cera;oxide;0;;;;;;?;no;no;0,2;20;;;79,3;0,207;2,7;;12;;18;0,666666666666667;cylinder;3,05362805928928;0,5;;;0;140;110;0,0245454545454545;;120;6,38621496;0,0225
Kim2011a;Kim, J. H., Lee, J. H., Yang, T. Y., Yoon, S. Y., Kim, B. K., & Park, H. C. (2011). TBA-based freeze/gel casting of porous hydroxyapatite scaffolds. Ceramics International, 37(7), 2317–2322. doi:10.1016/j.ceramint.2011.03.023;TBA;HAP;cera;oxide;0;;;;10;;?;no;no;0,2;30;;;68,1;0,319;7,2;;12;;18;0,666666666666667;cylinder;3,05362805928928;0,5;;;0;140;110;0,0654545454545455;;120;23,37246648;0,06
Kim2011a;Kim, J. H., Lee, J. H., Yang, T. Y., Yoon, S. Y., Kim, B. K., & Park, H. C. (2011). TBA-based freeze/gel casting of porous hydroxyapatite scaffolds. Ceramics International, 37(7), 2317–2322. doi:10.1016/j.ceramint.2011.03.023;TBA;HAP;cera;oxide;0;;;;;;?;no;no;0,2;40;;;57;0,43;22,3;;12;;18;0,666666666666667;cylinder;3,05362805928928;0,5;;;0;140;110;0,202727272727273;;120;57,24504;0,185833333333333
Kim2011a;Kim, J. H., Lee, J. H., Yang, T. Y., Yoon, S. Y., Kim, B. K., & Park, H. C. (2011). TBA-based freeze/gel casting of porous hydroxyapatite scaffolds. Ceramics International, 37(7), 2317–2322. doi:10.1016/j.ceramint.2011.03.023;TBA;HAP;cera;oxide;0;;;;6;;?;no;no;0,2;20;;;76,5;0,235;5,7;;12;;18;0,666666666666667;cylinder;3,05362805928928;0,5;;;0;140;110;0,0518181818181818;;120;9,34407;0,0475
Kim2011a;Kim, J. H., Lee, J. H., Yang, T. Y., Yoon, S. Y., Kim, B. K., & Park, H. C. (2011). TBA-based freeze/gel casting of porous hydroxyapatite scaffolds. Ceramics International, 37(7), 2317–2322. doi:10.1016/j.ceramint.2011.03.023;TBA;HAP;cera;oxide;0;;;;10;;?;no;no;0,2;30;;;64,6;0,354;15,2;;12;;18;0,666666666666667;cylinder;3,05362805928928;0,5;;;0;140;110;0,138181818181818;;120;31,94054208;0,126666666666667
Kim2011a;Kim, J. H., Lee, J. H., Yang, T. Y., Yoon, S. Y., Kim, B. K., & Park, H. C. (2011). TBA-based freeze/gel casting of porous hydroxyapatite scaffolds. Ceramics International, 37(7), 2317–2322. doi:10.1016/j.ceramint.2011.03.023;TBA;HAP;cera;oxide;0;;;;4;;?;no;no;0,2;40;;;49,9;0,501;27,8;;12;;18;0,666666666666667;cylinder;3,05362805928928;0,5;;;0;140;110;0,252727272727273;;120;90,54108072;0,231666666666667
Kim2011a;Kim, J. H., Lee, J. H., Yang, T. Y., Yoon, S. Y., Kim, B. K., & Park, H. C. (2011). TBA-based freeze/gel casting of porous hydroxyapatite scaffolds. Ceramics International, 37(7), 2317–2322. doi:10.1016/j.ceramint.2011.03.023;TBA;HAP;cera;oxide;0;;;;;;?;no;no;0,2;20;;;67;0,33;6,8;;12;;18;0,666666666666667;cylinder;3,05362805928928;0,5;;;0;140;110;0,0618181818181818;;120;25,87464;0,0566666666666667
Kim2011a;Kim, J. H., Lee, J. H., Yang, T. Y., Yoon, S. Y., Kim, B. K., & Park, H. C. (2011). TBA-based freeze/gel casting of porous hydroxyapatite scaffolds. Ceramics International, 37(7), 2317–2322. doi:10.1016/j.ceramint.2011.03.023;TBA;HAP;cera;oxide;0;;;;8;;?;no;no;0,2;30;;;59,5;0,405;17,3;;12;;18;0,666666666666667;cylinder;3,05362805928928;0,5;;;0;140;110;0,157272727272727;;120;47,82969;0,144166666666667
Kim2011a;Kim, J. H., Lee, J. H., Yang, T. Y., Yoon, S. Y., Kim, B. K., & Park, H. C. (2011). TBA-based freeze/gel casting of porous hydroxyapatite scaffolds. Ceramics International, 37(7), 2317–2322. doi:10.1016/j.ceramint.2011.03.023;TBA;HAP;cera;oxide;0;;;;;;?;no;no;0,2;40;;;41,9;0,581;35,1;;12;;18;0,666666666666667;cylinder;3,05362805928928;0,5;;;0;140;110;0,319090909090909;;120;141,20851752;0,2925
Yue2011;Yue, J., Dong, B., & Wang, H. (2011). Porous Si3N4 Fabricated by Phase Separation Method Using Benzoic Acid as Pore-Forming Agent. Journal of the American Ceramic Society, 94(7), 1989–1991. doi:10.1111/j.1551-2916.2011.04611.x;benzoic acid;silicon nitride;cera;covalent;20;;;;0,6;;?;no;no;1;40;;;57,048;0,42952;;126,331;;;;;block;;0,05;;;0;3200;1000;;0,126331;290;;
Yue2011;Yue, J., Dong, B., & Wang, H. (2011). Porous Si3N4 Fabricated by Phase Separation Method Using Benzoic Acid as Pore-Forming Agent. Journal of the American Ceramic Society, 94(7), 1989–1991. doi:10.1111/j.1551-2916.2011.04611.x;benzoic acid;silicon nitride;cera;covalent;20;;;;0,65;;?;no;no;1;40;;;62,025;0,37975;;116,072;;;;;block;;0,05;;;0;3200;1000;;0,116072;290;;
Yue2011;Yue, J., Dong, B., & Wang, H. (2011). Porous Si3N4 Fabricated by Phase Separation Method Using Benzoic Acid as Pore-Forming Agent. Journal of the American Ceramic Society, 94(7), 1989–1991. doi:10.1111/j.1551-2916.2011.04611.x;benzoic acid;silicon nitride;cera;covalent;20;;;;0,7;;?;no;no;1;40;;;64,526;0,35474;;102,222;;;;;block;;0,05;;;0;3200;1000;;0,102222;290;;
Yue2011;Yue, J., Dong, B., & Wang, H. (2011). Porous Si3N4 Fabricated by Phase Separation Method Using Benzoic Acid as Pore-Forming Agent. Journal of the American Ceramic Society, 94(7), 1989–1991. doi:10.1111/j.1551-2916.2011.04611.x;benzoic acid;silicon nitride;cera;covalent;20;;;;0,8;;?;no;no;1;40;;;65,898;0,34102;;84,752;;;;;block;;0,05;;;0;3200;1000;;0,084752;290;;
Han;Han, J., Hong, C., Zhang, X., Du, J., & Zhang, W. (n.d.). Microstructure Controlling and Properties of Highly Porosity Ceramics by Freeze-Casting. Wjoe.hebeu.edu.cn. Retrieved from http://wjoe.hebeu.edu.cn/ICCE-17 proceedings Hawaii USA/Han, Jiecai (Harbin Inst.Tech., China)  327.pdf;camphene;zirconia;cera;oxide;;;;;;;;;;;10;;;85;0,15;50;;;;;;;;;;;0;3000;800;0,0625;;220;4,455;0,227272727272727
Han;Han, J., Hong, C., Zhang, X., Du, J., & Zhang, W. (n.d.). Microstructure Controlling and Properties of Highly Porosity Ceramics by Freeze-Casting. Wjoe.hebeu.edu.cn. Retrieved from http://wjoe.hebeu.edu.cn/ICCE-17 proceedings Hawaii USA/Han, Jiecai (Harbin Inst.Tech., China)  327.pdf;camphene;zirconia;cera;oxide;;;;;;;;;;;20;;;67;0,33;75;;;;;;;;;;;0;3000;800;0,09375;;220;47,43684;0,340909090909091
Mongkolkachit2010;Mongkolkachit, C., Wanakitti, S., Wattanapornphan, P., & Srimanosaowapak, S. (2010). Characteristics of Porous Alumina Produced by Freeze Casting. Journal of the Microscopy Society of Thailand, 24(2), 126–129.;water;alumina;cera;oxide;-55;;;;;;;no;;;28;;;64,4;0,356;;;;;;;;;;;;0;2600;400;;;390;;
Mongkolkachit2010;Mongkolkachit, C., Wanakitti, S., Wattanapornphan, P., & Srimanosaowapak, S. (2010). Characteristics of Porous Alumina Produced by Freeze Casting. Journal of the Microscopy Society of Thailand, 24(2), 126–129.;water;alumina;cera;oxide;-115;;;;;;;no;;;28;;;63,53;0,3647;;;;;;;;;;;;0;2600;400;;;390;;
Mongkolkachit2010;Mongkolkachit, C., Wanakitti, S., Wattanapornphan, P., & Srimanosaowapak, S. (2010). Characteristics of Porous Alumina Produced by Freeze Casting. Journal of the Microscopy Society of Thailand, 24(2), 126–129.;water;alumina;cera;oxide;-196;;;;;;;no;;;28;;;65,45;0,3455;;;;;;;;;;;;0;2600;400;;;390;;
Guo2010b;Guo, R., Wang, C.-A., & Yang, A. (2011). Piezoelectric Properties of the 1-3 Type Porous Lead Zirconate Titanate Ceramics. Journal of the American Ceramic Society, 94(6), 1794–1799. doi:10.1111/j.1551-2916.2010.04294.x;TBA;PZT;cera;oxide;-30;;;;;;;no;;1,8;15;;;25,426;0,74574;;;;;;;;;;;;0;500;80;;;;;
Guo2010b;Guo, R., Wang, C.-A., & Yang, A. (2011). Piezoelectric Properties of the 1-3 Type Porous Lead Zirconate Titanate Ceramics. Journal of the American Ceramic Society, 94(6), 1794–1799. doi:10.1111/j.1551-2916.2010.04294.x;TBA;PZT;cera;oxide;-30;;;;;;;no;;1,8;20;;;32,885;0,67115;;;;;;;;;;;;0;500;80;;;;;
Guo2010b;Guo, R., Wang, C.-A., & Yang, A. (2011). Piezoelectric Properties of the 1-3 Type Porous Lead Zirconate Titanate Ceramics. Journal of the American Ceramic Society, 94(6), 1794–1799. doi:10.1111/j.1551-2916.2010.04294.x;TBA;PZT;cera;oxide;-30;;;;;;;no;;1,8;25;;;41,045;0,58955;;;;;;;;;;;;0;500;80;;;;;
Guo2010b;Guo, R., Wang, C.-A., & Yang, A. (2011). Piezoelectric Properties of the 1-3 Type Porous Lead Zirconate Titanate Ceramics. Journal of the American Ceramic Society, 94(6), 1794–1799. doi:10.1111/j.1551-2916.2010.04294.x;TBA;PZT;cera;oxide;-30;;;;;;;no;;1,8;30;;;49,480;0,505;;;;;;;;;;;;0;500;80;;;;;
Guo2010b;Guo, R., Wang, C.-A., & Yang, A. (2011). Piezoelectric Properties of the 1-3 Type Porous Lead Zirconate Titanate Ceramics. Journal of the American Ceramic Society, 94(6), 1794–1799. doi:10.1111/j.1551-2916.2010.04294.x;TBA;PZT;cera;oxide;-30;;;;;;;no;;1,8;35;;;55,493;0,44507;;;;;;;;;;;;0;500;80;;;;;
Guo2010b;Guo, R., Wang, C.-A., & Yang, A. (2011). Piezoelectric Properties of the 1-3 Type Porous Lead Zirconate Titanate Ceramics. Journal of the American Ceramic Society, 94(6), 1794–1799. doi:10.1111/j.1551-2916.2010.04294.x;TBA;PZT;cera;oxide;-30;;;;;;;no;;1,8;40;;;70,816;0,29184;;;;;;;;;;;;0;500;80;;;;;
Guo2010;Guo, R., Wang, C.-A., & Yang, A. (2011). Effects of pore size and orientation on dielectric and piezoelectric properties of 1–3 type porous PZT ceramics. Journal of the European Ceramic Society, 31(4), 605–609. doi:10.1016/j.jeurceramsoc.2010.10.019;TBA;PZT;cera;oxide;-30;;;;;;;no;;1,8;15;;;68;0,32;;;;;;;;;;;;0;500;80;;;;;
Guo2010;Guo, R., Wang, C.-A., & Yang, A. (2011). Effects of pore size and orientation on dielectric and piezoelectric properties of 1–3 type porous PZT ceramics. Journal of the European Ceramic Society, 31(4), 605–609. doi:10.1016/j.jeurceramsoc.2010.10.019;TBA;PZT;cera;oxide;-30;;;;;;;no;;1,8;15;;;66,2;0,338;;;;;;;;;;;;0;500;80;;;;;
Guo2010;Guo, R., Wang, C.-A., & Yang, A. (2011). Effects of pore size and orientation on dielectric and piezoelectric properties of 1–3 type porous PZT ceramics. Journal of the European Ceramic Society, 31(4), 605–609. doi:10.1016/j.jeurceramsoc.2010.10.019;TBA;PZT;cera;oxide;-30;;;;;;;no;;1,8;15;;;65,5;0,345;;;;;;;;;;;;0;500;80;;;;;
Ye2010;Ye, F., Zhang, J., Liu, L., & Zhan, H. (2011). Effect of solid content on pore structure and mechanical properties of porous silicon nitride ceramics produced by freeze casting. Materials Science and Engineering: A, 528(3), 1421–1424. doi:10.1016/j.msea.2010.10.066;water;silicon nitride;cera;covalent;-196;;;;;;?;yes;no;0,7;30;;;66,3;0,337;;57;;;;;;;;;;0;3200;1000;;0,057;290;;
Ye2010;Ye, F., Zhang, J., Liu, L., & Zhan, H. (2011). Effect of solid content on pore structure and mechanical properties of porous silicon nitride ceramics produced by freeze casting. Materials Science and Engineering: A, 528(3), 1421–1424. doi:10.1016/j.msea.2010.10.066;water;silicon nitride;cera;covalent;-196;;;;;;?;yes;no;0,7;40;;;53,2;0,468;;82;;;;;;;;;;0;3200;1000;;0,082;290;;
Ye2010;Ye, F., Zhang, J., Liu, L., & Zhan, H. (2011). Effect of solid content on pore structure and mechanical properties of porous silicon nitride ceramics produced by freeze casting. Materials Science and Engineering: A, 528(3), 1421–1424. doi:10.1016/j.msea.2010.10.066;water;silicon nitride;cera;covalent;-196;;;;;;?;yes;no;0,7;50;;;42,7;0,573;;189;;;;;;;;;;0;3200;1000;;0,189;290;;
Liu2010;Liu, X., Rahaman, M. N., & Fu, Q. (2011). Oriented bioactive glass (13-93) scaffolds with controllable pore size by unidirectional freezing of camphene-based suspensions: Microstructure and mechanical response. Acta Biomaterialia, 7(1), 406–16. doi:10.1016/j.actbio.2010.08.025;camphene;bioglass;glass;oxide;3;;;;6;;brittle;no;no;1;;;;19;0,81;180;;7;7;7;1;cylinder;0,269391570045325;0,5;;;0;500;100;1,8;;30;95,65938;6
Liu2010;Liu, X., Rahaman, M. N., & Fu, Q. (2011). Oriented bioactive glass (13-93) scaffolds with controllable pore size by unidirectional freezing of camphene-based suspensions: Microstructure and mechanical response. Acta Biomaterialia, 7(1), 406–16. doi:10.1016/j.actbio.2010.08.025;camphene;bioglass;glass;oxide;3;;;;36;;brittle;no;no;1;;;;37;0,63;66;;7;7;7;1;cylinder;0,269391570045325;0,5;;;0;500;100;0,66;;30;45,00846;2,2
Liu2010;Liu, X., Rahaman, M. N., & Fu, Q. (2011). Oriented bioactive glass (13-93) scaffolds with controllable pore size by unidirectional freezing of camphene-based suspensions: Microstructure and mechanical response. Acta Biomaterialia, 7(1), 406–16. doi:10.1016/j.actbio.2010.08.025;camphene;bioglass;glass;oxide;3;;;;62;;brittle;no;no;1;;;;46;0,54;53;;7;7;7;1;cylinder;0,269391570045325;0,5;;;0;500;100;0,53;;30;28,34352;1,76666666666667
Liu2010;Liu, X., Rahaman, M. N., & Fu, Q. (2011). Oriented bioactive glass (13-93) scaffolds with controllable pore size by unidirectional freezing of camphene-based suspensions: Microstructure and mechanical response. Acta Biomaterialia, 7(1), 406–16. doi:10.1016/j.actbio.2010.08.025;camphene;bioglass;glass;oxide;3;;;;86;;brittle;no;no;1;;;;52;0,48;27;;7;7;7;1;cylinder;0,269391570045325;0,5;;;0;500;100;0,27;;30;19,90656;0,9
Liu2010;Liu, X., Rahaman, M. N., & Fu, Q. (2011). Oriented bioactive glass (13-93) scaffolds with controllable pore size by unidirectional freezing of camphene-based suspensions: Microstructure and mechanical response. Acta Biomaterialia, 7(1), 406–16. doi:10.1016/j.actbio.2010.08.025;camphene;bioglass;glass;oxide;3;;;;113;;cellular;no;no;1;;;;59;0,41;16;;7;7;7;1;cylinder;0,269391570045325;0,5;;;0;500;100;0,16;;30;12,40578;0,533333333333333
Zhao2010;Zhao, K., Tang, Y.-F., Qin, Y.-S., & Wei, J.-Q. (2011). Porous hydroxyapatite ceramics by ice templating: Freezing characteristics and mechanical properties. Ceramics International, 37(2), 635–639. doi:10.1016/j.ceramint.2010.10.003;water;HAP;cera;oxide;;;;;150;;?;yes;no;;;;;59,913;0,40087;6,501;;10;;10;1;cylinder;0,785398163397448;0,5;;;0;140;110;0,0591;;120;46,3813264357222;0,054175
Zhao2010;Zhao, K., Tang, Y.-F., Qin, Y.-S., & Wei, J.-Q. (2011). Porous hydroxyapatite ceramics by ice templating: Freezing characteristics and mechanical properties. Ceramics International, 37(2), 635–639. doi:10.1016/j.ceramint.2010.10.003;water;HAP;cera;oxide;;;;;250;;?;yes;no;;;;;60,868;0,39132;5,992;;10;;10;1;cylinder;0,785398163397448;0,5;;;0;140;110;0,0544727272727273;;120;43,144816973737;0,0499333333333333
Zhao2010;Zhao, K., Tang, Y.-F., Qin, Y.-S., & Wei, J.-Q. (2011). Porous hydroxyapatite ceramics by ice templating: Freezing characteristics and mechanical properties. Ceramics International, 37(2), 635–639. doi:10.1016/j.ceramint.2010.10.003;water;HAP;cera;oxide;;;;;150;;?;yes;no;;;;;64,868;0,35132;4,009;;10;;10;1;cylinder;0,785398163397448;0,5;;;0;140;110;0,0364454545454546;;120;31,220590910377;0,0334083333333333
Zhao2010;Zhao, K., Tang, Y.-F., Qin, Y.-S., & Wei, J.-Q. (2011). Porous hydroxyapatite ceramics by ice templating: Freezing characteristics and mechanical properties. Ceramics International, 37(2), 635–639. doi:10.1016/j.ceramint.2010.10.003;water;HAP;cera;oxide;;;;;250;;?;yes;no;;;;;65,847;0,34153;3,714;;10;;10;1;cylinder;0,785398163397448;0,5;;;0;140;110;0,0337636363636364;;120;28,6826366156955;0,03095
Zhao2010;Zhao, K., Tang, Y.-F., Qin, Y.-S., & Wei, J.-Q. (2011). Porous hydroxyapatite ceramics by ice templating: Freezing characteristics and mechanical properties. Ceramics International, 37(2), 635–639. doi:10.1016/j.ceramint.2010.10.003;water;HAP;cera;oxide;;;;;350;;?;yes;no;;;;;69,885;0,30115;2,848;;10;;10;1;cylinder;0,785398163397448;0,5;;;0;140;110;0,0258909090909091;;120;19,66441807503;0,0237333333333333
Zhao2010;Zhao, K., Tang, Y.-F., Qin, Y.-S., & Wei, J.-Q. (2011). Porous hydroxyapatite ceramics by ice templating: Freezing characteristics and mechanical properties. Ceramics International, 37(2), 635–639. doi:10.1016/j.ceramint.2010.10.003;water;HAP;cera;oxide;;;;;150;;?;yes;no;;;;;70,962;0,29038;2,639;;10;;10;1;cylinder;0,785398163397448;0,5;;;0;140;110;0,0239909090909091;;120;17,6291997716678;0,0219916666666667
Zhao2010;Zhao, K., Tang, Y.-F., Qin, Y.-S., & Wei, J.-Q. (2011). Porous hydroxyapatite ceramics by ice templating: Freezing characteristics and mechanical properties. Ceramics International, 37(2), 635–639. doi:10.1016/j.ceramint.2010.10.003;water;HAP;cera;oxide;;;;;250;;?;yes;no;;;;;75,005;0,24995;2,288;;10;;10;1;cylinder;0,785398163397448;0,5;;;0;140;110;0,0208;;120;11,24325134991;0,0190666666666667
Zhao2010;Zhao, K., Tang, Y.-F., Qin, Y.-S., & Wei, J.-Q. (2011). Porous hydroxyapatite ceramics by ice templating: Freezing characteristics and mechanical properties. Ceramics International, 37(2), 635–639. doi:10.1016/j.ceramint.2010.10.003;water;HAP;cera;oxide;;;;;350;;?;yes;no;;;;;79,974;0,20026;2,031;;10;;10;1;cylinder;0,785398163397448;0,5;;;0;140;110;0,0184636363636364;;120;5,78249321585472;0,016925
Zhao2010;Zhao, K., Tang, Y.-F., Qin, Y.-S., & Wei, J.-Q. (2011). Porous hydroxyapatite ceramics by ice templating: Freezing characteristics and mechanical properties. Ceramics International, 37(2), 635–639. doi:10.1016/j.ceramint.2010.10.003;water;HAP;cera;oxide;;;;;350;;?;yes;no;;;;;84,987;0,15013;1,630;;10;;10;1;cylinder;0,785398163397448;0,5;;;0;140;110;0,0148181818181818;;120;2,43632347718184;0,0135833333333333
Zhao2010;Zhao, K., Tang, Y.-F., Qin, Y.-S., & Wei, J.-Q. (2011). Porous hydroxyapatite ceramics by ice templating: Freezing characteristics and mechanical properties. Ceramics International, 37(2), 635–639. doi:10.1016/j.ceramint.2010.10.003;water;HAP;cera;oxide;;;;;350;;?;yes;no;;;;;88,061;0,11939;1,911;;10;;10;1;cylinder;0,785398163397448;0,5;;;0;140;110;0,0173727272727273;;120;1,22528284489368;0,015925
Zhao2010;Zhao, K., Tang, Y.-F., Qin, Y.-S., & Wei, J.-Q. (2011). Porous hydroxyapatite ceramics by ice templating: Freezing characteristics and mechanical properties. Ceramics International, 37(2), 635–639. doi:10.1016/j.ceramint.2010.10.003;water;HAP;cera;oxide;;;;;150;;?;yes;no;;;;;82,000;0,180;2,356;;10;;10;1;cylinder;0,785398163397448;0,5;;;0;140;110;0,0214181818181818;;120;4,19904;0,0196333333333333
Zhao2010;Zhao, K., Tang, Y.-F., Qin, Y.-S., & Wei, J.-Q. (2011). Porous hydroxyapatite ceramics by ice templating: Freezing characteristics and mechanical properties. Ceramics International, 37(2), 635–639. doi:10.1016/j.ceramint.2010.10.003;water;HAP;cera;oxide;;;;;350;;?;yes;no;;;;;73,802;0,26198;2,658;;10;;10;1;cylinder;0,785398163397448;0,5;;;0;140;110;0,0241636363636364;;120;12,9460389655622;0,02215
Zhao2010;Zhao, K., Tang, Y.-F., Qin, Y.-S., & Wei, J.-Q. (2011). Porous hydroxyapatite ceramics by ice templating: Freezing characteristics and mechanical properties. Ceramics International, 37(2), 635–639. doi:10.1016/j.ceramint.2010.10.003;water;HAP;cera;oxide;;;;;350;;?;yes;no;;;;;72,881;0,27119;3,001;;10;;10;1;cylinder;0,785398163397448;0,5;;;0;140;110;0,0272818181818182;;120;14,3599692428345;0,0250083333333333
Zhao2010;Zhao, K., Tang, Y.-F., Qin, Y.-S., & Wei, J.-Q. (2011). Porous hydroxyapatite ceramics by ice templating: Freezing characteristics and mechanical properties. Ceramics International, 37(2), 635–639. doi:10.1016/j.ceramint.2010.10.003;water;HAP;cera;oxide;;;;;350;;?;yes;no;;;;;66,947;0,33053;4,518;;10;;10;1;cylinder;0,785398163397448;0,5;;;0;140;110;0,0410727272727273;;120;25,9995090527114;0,03765
Zhao2010;Zhao, K., Tang, Y.-F., Qin, Y.-S., & Wei, J.-Q. (2011). Porous hydroxyapatite ceramics by ice templating: Freezing characteristics and mechanical properties. Ceramics International, 37(2), 635–639. doi:10.1016/j.ceramint.2010.10.003;water;HAP;cera;oxide;;;;;350;;?;yes;no;;;;;63,923;0,36077;6,720;;10;;10;1;cylinder;0,785398163397448;0,5;;;0;140;110;0,0610909090909091;;120;33,8083320877438;0,056
Ye2010a;Ye, F., Zhang, J., Zhang, H., & Liu, L. (2010). Pore structure and mechanical properties in freeze cast porous Si3N4 composites using polyacrylamide as an addition agent. Journal of Alloys and Compounds, 506(1), 423–427. doi:10.1016/j.jallcom.2010.07.020;water;silicon nitride;cera;covalent;-196;;;;;;?;yes;no;0,5;40;;;38;0,62;;57;3;4;36;0,0833333333333333;block;;;;;0;3200;1000;;0,057;290;;
Ye2010a;Ye, F., Zhang, J., Zhang, H., & Liu, L. (2010). Pore structure and mechanical properties in freeze cast porous Si3N4 composites using polyacrylamide as an addition agent. Journal of Alloys and Compounds, 506(1), 423–427. doi:10.1016/j.jallcom.2010.07.020;water;silicon nitride;cera;covalent;-196;;;;;;?;yes;no;0,5;40;;;42,4;0,576;;111;3;4;36;0,0833333333333333;block;;;;;0;3200;1000;;0,111;290;;
Ye2010a;Ye, F., Zhang, J., Zhang, H., & Liu, L. (2010). Pore structure and mechanical properties in freeze cast porous Si3N4 composites using polyacrylamide as an addition agent. Journal of Alloys and Compounds, 506(1), 423–427. doi:10.1016/j.jallcom.2010.07.020;water;silicon nitride;cera;covalent;-196;;;;;;?;yes;no;0,5;40;;;44,8;0,552;;75;3;4;36;0,0833333333333333;block;;;;;0;3200;1000;;0,075;290;;
Ye2010b;Ye, F., Zhang, J., Zhang, H., & Liu, L. (2010). Effect of sintering temperature on microstructure and mechanical properties of highly porous silicon nitride ceramics produced by freeze casting. Materials Science and Engineering: A, 527(24-25), 6501–6504. doi:10.1016/j.msea.2010.07.038;water;silicon nitride;cera;covalent;-196;;;;;;?;no;no;0,7;20;;;73,2;0,268;;21;3;4;36;0,0833333333333333;block;;;;;0;3200;1000;;0,021;290;;
Ye2010b;Ye, F., Zhang, J., Zhang, H., & Liu, L. (2010). Effect of sintering temperature on microstructure and mechanical properties of highly porous silicon nitride ceramics produced by freeze casting. Materials Science and Engineering: A, 527(24-25), 6501–6504. doi:10.1016/j.msea.2010.07.038;water;silicon nitride;cera;covalent;-196;;;;;;?;no;no;0,7;20;;;72,6;0,274;;50;3;4;36;0,0833333333333333;block;;;;;0;3200;1000;;0,05;290;;
Ye2010b;Ye, F., Zhang, J., Zhang, H., & Liu, L. (2010). Effect of sintering temperature on microstructure and mechanical properties of highly porous silicon nitride ceramics produced by freeze casting. Materials Science and Engineering: A, 527(24-25), 6501–6504. doi:10.1016/j.msea.2010.07.038;water;silicon nitride;cera;covalent;-196;;;;;;?;no;no;0,7;20;;;72,1;0,279;;73;3;4;36;0,0833333333333333;block;;;;;0;3200;1000;;0,073;290;;
Nakata2007;"Nakata, M., Fukushima, M., & Yoshizawa, Y. (2007). Porous Alumina Ceramics by novel gelate freezing method. Advanced Processing and Manufacturing Technologies for Structural and Multifunctional Materials, 139–143. Retrieved from http://books.google.com/books?hl=en&amp;lr=&amp;id=E7gOi4i9FtEC&amp;oi=fnd&amp;pg=PA139&amp;dq=Porous+alumina+ceramics+by+novel+gelate+freezing+method&amp;ots=zU7zMA5es6&amp;sig=uEQLBYZm9OAEYLVTNuiQdwZeHU4";water;alumina;cera;oxide;-20;;;;;;;?;;0,4;20;;;57,3;0,427;;;;;;;;;;;;0;2600;400;;;390;;
Nakata2007;"Nakata, M., Fukushima, M., & Yoshizawa, Y. (2007). Porous Alumina Ceramics by novel gelate freezing method. Advanced Processing and Manufacturing Technologies for Structural and Multifunctional Materials, 139–143. Retrieved from http://books.google.com/books?hl=en&amp;lr=&amp;id=E7gOi4i9FtEC&amp;oi=fnd&amp;pg=PA139&amp;dq=Porous+alumina+ceramics+by+novel+gelate+freezing+method&amp;ots=zU7zMA5es6&amp;sig=uEQLBYZm9OAEYLVTNuiQdwZeHU4";water;alumina;cera;oxide;-20;;;;;;;?;;0,4;20;;;55,3;0,447;;;;;;;;;;;;0;2600;400;;;390;;
Nakata2007;"Nakata, M., Fukushima, M., & Yoshizawa, Y. (2007). Porous Alumina Ceramics by novel gelate freezing method. Advanced Processing and Manufacturing Technologies for Structural and Multifunctional Materials, 139–143. Retrieved from http://books.google.com/books?hl=en&amp;lr=&amp;id=E7gOi4i9FtEC&amp;oi=fnd&amp;pg=PA139&amp;dq=Porous+alumina+ceramics+by+novel+gelate+freezing+method&amp;ots=zU7zMA5es6&amp;sig=uEQLBYZm9OAEYLVTNuiQdwZeHU4";water;alumina;cera;oxide;-20;;;;;;;?;;0,4;10;;;71,7;0,283;;;;;;;;;;;;0;2600;400;;;390;;
Nakata2007;"Nakata, M., Fukushima, M., & Yoshizawa, Y. (2007). Porous Alumina Ceramics by novel gelate freezing method. Advanced Processing and Manufacturing Technologies for Structural and Multifunctional Materials, 139–143. Retrieved from http://books.google.com/books?hl=en&amp;lr=&amp;id=E7gOi4i9FtEC&amp;oi=fnd&amp;pg=PA139&amp;dq=Porous+alumina+ceramics+by+novel+gelate+freezing+method&amp;ots=zU7zMA5es6&amp;sig=uEQLBYZm9OAEYLVTNuiQdwZeHU4";water;alumina;cera;oxide;-20;;;;;;;?;;0,4;10;;;69,7;0,303;;;;;;;;;;;;0;2600;400;;;390;;
Ding2007;Ding, S., Zeng, Y.-P., & Jiang, D. (2007). Fabrication of Mullite Ceramics With Ultrahigh Porosity by Gel Freeze Drying. Journal of the American Ceramic Society, 90(7), 2276–2279. doi:10.1111/j.1551-2916.2007.01696.x;water;mullite;cera;oxide;-20;;;;100;;cellular;no;no;;;;;88,6;0,114;1,52;;20;20;20;1;block;;0,5;;;0;1300;320;0,00475;;;;
Landi2008;Landi, E., Valentini, F., & Tampieri, A. (2008). Porous hydroxyapatite/gelatine scaffolds with ice-designed channel-like porosity for biomedical applications. Acta Biomaterialia, 4(6), 1620–6. doi:10.1016/j.actbio.2008.05.023;water;HAP;cera;oxide;-10;;;;;;cellular;?;no;;15;;;65;0,35;0,5;;10;;10;1;cylinder;0,785398163397448;1;;;0;140;110;0,00454545454545455;;120;30,87;0,00416666666666667
Landi2008;Landi, E., Valentini, F., & Tampieri, A. (2008). Porous hydroxyapatite/gelatine scaffolds with ice-designed channel-like porosity for biomedical applications. Acta Biomaterialia, 4(6), 1620–6. doi:10.1016/j.actbio.2008.05.023;water;HAP;cera;oxide;-10;;;;150;;cellular;no;no;;20;;;56;0,44;4,3;;10;;10;1;cylinder;0,785398163397448;1;;;0;140;110;0,0390909090909091;;120;61,33248;0,0358333333333333
Landi2008;Landi, E., Valentini, F., & Tampieri, A. (2008). Porous hydroxyapatite/gelatine scaffolds with ice-designed channel-like porosity for biomedical applications. Acta Biomaterialia, 4(6), 1620–6. doi:10.1016/j.actbio.2008.05.023;water;HAP;cera;oxide;-10;;;;;;cellular;yes;no;;25;;;48;0,52;2,5;;10;;10;1;cylinder;0,785398163397448;1;;;0;140;110;0,0227272727272727;;120;101,23776;0,0208333333333333
Landi2008;Landi, E., Valentini, F., & Tampieri, A. (2008). Porous hydroxyapatite/gelatine scaffolds with ice-designed channel-like porosity for biomedical applications. Acta Biomaterialia, 4(6), 1620–6. doi:10.1016/j.actbio.2008.05.023;water;HAP;cera;oxide;-10;;;;;;cellular;yes;no;;30;;;43;0,57;3,9;;10;;10;1;cylinder;0,785398163397448;1;;;0;140;110;0,0354545454545455;;120;133,33896;0,0325
Landi2008;Landi, E., Valentini, F., & Tampieri, A. (2008). Porous hydroxyapatite/gelatine scaffolds with ice-designed channel-like porosity for biomedical applications. Acta Biomaterialia, 4(6), 1620–6. doi:10.1016/j.actbio.2008.05.023;water;HAP;cera;oxide;-10;;;;;;cellular;yes;no;;35;;;31;0,69;4;;10;;10;1;cylinder;0,785398163397448;1;;;0;140;110;0,0363636363636364;;120;236,52648;0,0333333333333333
