Repository: bit-oh-my-god/ns3-dtn-bit

# Preface
This Project is a newbie-readable simulation for dtn on ns-3 environment, easy to use for research purples, supporting customed routing definition and scenario definition.
This project is highly inspirited by [Lakkakorpi](https://www.netlab.tkk.fi/tutkimus/dtn/ns/)
Read this teg-[paper](https://smartech.gatech.edu/bitstream/handle/1853/6492/GIT-CC-04-07.pdf?sequence=1&isAllowed=y) if you want know about TEG(time-expanded graph)
Read this [link](https://tools.ietf.org/html/draft-burleigh-dtnrg-cgr-00) if you want know about CGR

File: box/jupyter/paper example/icetemplating.csv (part 5 of 7)
Mendeley key;Citation;Solvant;Material;Material class;Ceramic class;Constant temperature;Cooling rate;Interface velocity;Wall thickness;Pore width;Wavelength;failure mode;Defects;permeance;Granulo poudre;Solid Loading;Loading (wt%);Additives;Porosity;Relative density;Strength (MPa);Flexural strength;Sample height;Sample diameter;Sample diameter;Sample ratio;Sample shape;Sample volume;Strain rate;Youngs Modulus (MPa);Normalized Young Modulus;green body ?;Compressive strength dense material;Flexural strength dense material;Normalized strength (compression);Normalized strength (flexion);E_dense;Honeycomb_Ashby;Normalized_strength_Elastic_modulus
Fife2009;Fife, J., Li, J., Dunand, D. C., & Voorhees, P. W. (2011). Morphological analysis of pores in directionally freeze-cast titanium foams. Journal of Materials Research, 24(1), 117–124. doi:10.1557/JMR.2009.0023;water;Ti;metal;;;;3;;;;;no;;20;22;;;41,4;0,586;;;;;;;;;;;;0;900;900;;;;;
Fife2009;Fife, J., Li, J., Dunand, D. C., & Voorhees, P. W. (2011). Morphological analysis of pores in directionally freeze-cast titanium foams. Journal of Materials Research, 24(1), 117–124. doi:10.1557/JMR.2009.0023;water;Ti;metal;;;;3;;;;;no;;20;22;;;44,6;0,554;;;;;;;;;;;;0;900;900;;;;;
Jung2009;Jung, H.-D., Yook, S.-W., Kim, H.-E., & Koh, Y.-H. (2009). Fabrication of titanium scaffolds with porosity and pore size gradients by sequential freeze casting. Materials Letters, 63(17), 1545–1547. doi:10.1016/j.matlet.2009.04.012;camphene;Ti;metal;;42;;;;;;;no;;20;10;;;75;0,25;;;;;;;;;;;;0;900;900;;;;;
Jung2009;Jung, H.-D., Yook, S.-W., Kim, H.-E., & Koh, Y.-H. (2009). Fabrication of titanium scaffolds with porosity and pore size gradients by sequential freeze casting. Materials Letters, 63(17), 1545–1547. doi:10.1016/j.matlet.2009.04.012;camphene;Ti;metal;;42;;;;;;;no;;20;25;;;53;0,47;;;;;;;;;;;;0;900;900;;;;;
Jung2009;Jung, H.-D., Yook, S.-W., Kim, H.-E., & Koh, Y.-H. (2009). Fabrication of titanium scaffolds with porosity and pore size gradients by sequential freeze casting. Materials Letters, 63(17), 1545–1547. doi:10.1016/j.matlet.2009.04.012;camphene;Ti;metal;;42;;;;;;;no;;20;40;;;35;0,65;;;;;;;;;;;;0;900;900;;;;;
Chino2008;Chino, Y., & Dunand, D. C. (2008). Directionally freeze-cast titanium foam with aligned, elongated pores. Acta Materialia, 56(1), 105–113. doi:10.1016/j.actamat.2007.09.002;water;Ti;metal;;-18;;;;150;;cellular;no;no;45;44;;;60;0,4;50;;8;;4;2;cylinder;0,100530964914873;;;;0;900;900;0,0555555555555556;;116;44,544;0,431034482758621
Fu2008a;Fu, Q., Rahaman, M. N., Dogan, F., & Bal, B. S. (2008). Freeze casting of porous hydroxyapatite scaffolds. II. Sintering, microstructure, and mechanical behavior. Journal of Biomedical Materials Research Part B: Applied Biomaterials, 86(2), 514–22. doi:10.1002/jbm.b.31051;water;HAP;cera;oxide;-20;;;;30;;cellular;?;no;1;20;;;51,792;0,48208;11,493;;16;;8;2;cylinder;0,804247719318987;0,5;;;0;140;110;0,104481818181818;;120;80,6658732107366;0,095775
Fu2008a;Fu, Q., Rahaman, M. N., Dogan, F., & Bal, B. S. (2008). Freeze casting of porous hydroxyapatite scaffolds. II. Sintering, microstructure, and mechanical behavior. Journal of Biomedical Materials Research Part B: Applied Biomaterials, 86(2), 514–22. doi:10.1002/jbm.b.31051;water;HAP;cera;oxide;-20;;;;23;;cellular;?;no;1;20;;;51,009;0,48991;12,664;;16;;8;2;cylinder;0,804247719318987;0,5;;;0;140;110;0,115127272727273;;120;84,6606131325151;0,105533333333333
Fu2008a;Fu, Q., Rahaman, M. N., Dogan, F., & Bal, B. S. (2008). Freeze casting of porous hydroxyapatite scaffolds. II. Sintering, microstructure, and mechanical behavior. Journal of Biomedical Materials Research Part B: Applied Biomaterials, 86(2), 514–22. doi:10.1002/jbm.b.31051;water;HAP;cera;oxide;-20;;;;17;;cellular;?;no;1;20;;;49,026;0,50974;14,650;;16;;8;2;cylinder;0,804247719318987;0,5;;;0;140;110;0,133181818181818;;120;95,3627222955053;0,122083333333333
Fu2008a;Fu, Q., Rahaman, M. N., Dogan, F., & Bal, B. S. (2008). Freeze casting of porous hydroxyapatite scaffolds. II. Sintering, microstructure, and mechanical behavior. Journal of Biomedical Materials Research Part B: Applied Biomaterials, 86(2), 514–22. doi:10.1002/jbm.b.31051;water;HAP;cera;oxide;-20;;;;12;;cellular;?;no;1;20;;;48,005;0,51995;16,947;;16;;8;2;cylinder;0,804247719318987;0,5;;;0;140;110;0,154063636363636;;120;101,20855960791;0,141225
Fu2008a;Fu, Q., Rahaman, M. N., Dogan, F., & Bal, B. S. (2008). Freeze casting of porous hydroxyapatite scaffolds. II. Sintering, microstructure, and mechanical behavior. Journal of Biomedical Materials Research Part B: Applied Biomaterials, 86(2), 514–22. doi:10.1002/jbm.b.31051;water;HAP;cera;oxide;-20;;;;5;;cellular;?;no;1;20;;;46,019;0,53981;18,062;;16;;8;2;cylinder;0,804247719318987;0,5;;;0;140;110;0,1642;;120;113,254449462102;0,150516666666667
Fu2008;Fu, Q., Rahaman, M. N., Dogan, F., & Bal, B. S. (2008). Freeze-cast hydroxyapatite scaffolds for bone tissue engineering applications. Biomedical Materials, 3(2), 025005. doi:10.1088/1748-6041/3/2/025005;water;HAP;cera;oxide;-20;;;;;;;?;;1;10;;;70;0,3;;;16;;8;2;cylinder;0,804247719318987;0,5;;;0;140;110;;;120;;
Fu2008;Fu, Q., Rahaman, M. N., Dogan, F., & Bal, B. S. (2008). Freeze-cast hydroxyapatite scaffolds for bone tissue engineering applications. Biomedical Materials, 3(2), 025005. doi:10.1088/1748-6041/3/2/025005;water;HAP;cera;oxide;-20;;;;15;;cellular;yes;no;1;20;;;55;0,45;12;;16;;8;2;cylinder;0,804247719318987;0,5;;;0;140;110;0,109090909090909;;120;65,61;0,1
Fu2008;Fu, Q., Rahaman, M. N., Dogan, F., & Bal, B. S. (2008). Freeze-cast hydroxyapatite scaffolds for bone tissue engineering applications. Biomedical Materials, 3(2), 025005. doi:10.1088/1748-6041/3/2/025005;water/glycerol;HAP;cera;oxide;-20;;;;10;;cellular;?;no;1;10;;;67;0,33;18;;16;;8;2;cylinder;0,804247719318987;0,5;;;0;140;110;0,163636363636364;;120;25,87464;0,15
Fu2008;Fu, Q., Rahaman, M. N., Dogan, F., & Bal, B. S. (2008). Freeze-cast hydroxyapatite scaffolds for bone tissue engineering applications. Biomedical Materials, 3(2), 025005. doi:10.1088/1748-6041/3/2/025005;water/dioxane;HAP;cera;oxide;-20;;;;100;;cellular;?;no;1;10;;;65;0,35;7,5;;16;;8;2;cylinder;0,804247719318987;0,5;;;0;140;110;0,0681818181818182;;120;30,87;0,0625
Fu2008;Fu, Q., Rahaman, M. N., Dogan, F., & Bal, B. S. (2008). Freeze-cast hydroxyapatite scaffolds for bone tissue engineering applications. Biomedical Materials, 3(2), 025005. doi:10.1088/1748-6041/3/2/025005;water;HAP;cera;oxide;-20;;;;15;;cellular;yes;no;1;;;;54,995;0,45005;6,812;;16;;8;2;cylinder;0,804247719318987;0,5;;;0;140;110;0,0619272727272727;;120;65,63187243009;0,0567666666666667
Fu2008;Fu, Q., Rahaman, M. N., Dogan, F., & Bal, B. S. (2008). Freeze-cast hydroxyapatite scaffolds for bone tissue engineering applications. Biomedical Materials, 3(2), 025005. doi:10.1088/1748-6041/3/2/025005;water;HAP;cera;oxide;-20;;;;15;;cellular;yes;no;1;;;;54,590;0,454;7,214;;16;;8;2;cylinder;0,804247719318987;0,5;;;0;140;110;0,0655818181818182;;120;67,41972894312;0,0601166666666667
Fu2008;Fu, Q., Rahaman, M. N., Dogan, F., & Bal, B. S. (2008). Freeze-cast hydroxyapatite scaffolds for bone tissue engineering applications. Biomedical Materials, 3(2), 025005. doi:10.1088/1748-6041/3/2/025005;water;HAP;cera;oxide;-20;;;;15;;cellular;yes;no;1;;;;53,602;0,46398;8,365;;16;;8;2;cylinder;0,804247719318987;0,5;;;0;140;110;0,0760454545454545;;120;71,9167872936903;0,0697083333333333
Fu2008;Fu, Q., Rahaman, M. N., Dogan, F., & Bal, B. S. (2008). Freeze-cast hydroxyapatite scaffolds for bone tissue engineering applications. Biomedical Materials, 3(2), 025005. doi:10.1088/1748-6041/3/2/025005;water;HAP;cera;oxide;-20;;;;15;;cellular;yes;no;1;;;;52,693;0,47307;9,509;;16;;8;2;cylinder;0,804247719318987;0,5;;;0;140;110;0,0864454545454545;;120;76,226981071279;0,0792416666666667
Fu2008;Fu, Q., Rahaman, M. N., Dogan, F., & Bal, B. S. (2008). Freeze-cast hydroxyapatite scaffolds for bone tissue engineering applications. Biomedical Materials, 3(2), 025005. doi:10.1088/1748-6041/3/2/025005;water;HAP;cera;oxide;-20;;;;15;;cellular;yes;no;1;;;;51,772;0,48228;11,475;;16;;8;2;cylinder;0,804247719318987;0,5;;;0;140;110;0,104318181818182;;120;80,7663121548135;0,095625
Fu2008;Fu, Q., Rahaman, M. N., Dogan, F., & Bal, B. S. (2008). Freeze-cast hydroxyapatite scaffolds for bone tissue engineering applications. Biomedical Materials, 3(2), 025005. doi:10.1088/1748-6041/3/2/025005;water;HAP;cera;oxide;-20;;;;15;;cellular;yes;no;1;;;;51,919;0,48081;11,342;;16;;8;2;cylinder;0,804247719318987;0,5;;;0;140;110;0,103109090909091;;120;80,0300284671175;0,0945166666666667
Fu2007;Fu, Q., Rahaman, M. N., Dogan, F., & Bal, B. S. (2008). Freeze casting of porous hydroxyapatite scaffolds. I. Processing and general microstructure. Journal of Biomedical Materials Research Part B: Applied Biomaterials, 86(1), 125–35. doi:10.1002/jbm.b.30997;water;HAP;cera;oxide;;;;;;;;yes;;0,5;5;;;85;0,15;;;;;;;;;;;;0;140;110;;;120;;
Fu2007;Fu, Q., Rahaman, M. N., Dogan, F., & Bal, B. S. (2008). Freeze casting of porous hydroxyapatite scaffolds. I. Processing and general microstructure. Journal of Biomedical Materials Research Part B: Applied Biomaterials, 86(1), 125–35. doi:10.1002/jbm.b.30997;water;HAP;cera;oxide;;;;;;;;yes;;0,5;10;;;70;0,3;;;;;;;;;;;;0;140;110;;;120;;
Fu2007;Fu, Q., Rahaman, M. N., Dogan, F., & Bal, B. S. (2008). Freeze casting of porous hydroxyapatite scaffolds. I. Processing and general microstructure. Journal of Biomedical Materials Research Part B: Applied Biomaterials, 86(1), 125–35. doi:10.1002/jbm.b.30997;water;HAP;cera;oxide;;;;;;;;yes;;0,5;20;;;55;0,45;;;;;;;;;;;;0;140;110;;;120;;
Fu2007;Fu, Q., Rahaman, M. N., Dogan, F., & Bal, B. S. (2008). Freeze casting of porous hydroxyapatite scaffolds. I. Processing and general microstructure. Journal of Biomedical Materials Research Part B: Applied Biomaterials, 86(1), 125–35. doi:10.1002/jbm.b.30997;water/glycerol;HAP;cera;oxide;;;;;;;;no;;0,5;10;;;67;0,33;;;;;;;;;;;;0;140;110;;;120;;
Fu2007;Fu, Q., Rahaman, M. N., Dogan, F., & Bal, B. S. (2008). Freeze casting of porous hydroxyapatite scaffolds. I. Processing and general microstructure. Journal of Biomedical Materials Research Part B: Applied Biomaterials, 86(1), 125–35. doi:10.1002/jbm.b.30997;water/glycerol;HAP;cera;oxide;;;;;;;;no;;0,5;20;;;46;0,54;;;;;;;;;;;;0;140;110;;;120;;
Fu2007;Fu, Q., Rahaman, M. N., Dogan, F., & Bal, B. S. (2008). Freeze casting of porous hydroxyapatite scaffolds. I. Processing and general microstructure. Journal of Biomedical Materials Research Part B: Applied Biomaterials, 86(1), 125–35. doi:10.1002/jbm.b.30997;water/dioxane;HAP;cera;oxide;;;;;;;;no;;0,5;10;;;65;0,35;;;;;;;;;;;;0;140;110;;;120;;
Fu2007;Fu, Q., Rahaman, M. N., Dogan, F., & Bal, B. S. (2008). Freeze casting of porous hydroxyapatite scaffolds. I. Processing and general microstructure. Journal of Biomedical Materials Research Part B: Applied Biomaterials, 86(1), 125–35. doi:10.1002/jbm.b.30997;water/glycerol;HAP;cera;oxide;;;;;;;;no;;0,5;20;;;37;0,63;;;;;;;;;;;;0;140;110;;;120;;
Chen2007a;Chen, R., Wang, C.-A., Huang, Y., Ma, L., & Lin, W. (2007). Ceramics with Special Porous Structures Fabricated by Freeze-Gelcasting: Using tert-Butyl Alcohol as a Template. Journal of the American Ceramic Society, 90(11), 3478–3484. doi:10.1111/j.1551-2916.2007.01957.x;TBA;alumina;cera;oxide;0;;;;;;?;no;no;;;;;58;0,42;;153;4;3;36;0,111111111111111;block;;0,5;;;0;2600;400;;0,3825;390;;
Deville2006;Deville, S., Saiz, E., & Tomsia, A. P. (2006). Freeze casting of hydroxyapatite scaffolds for bone tissue engineering. Biomaterials, 27(32), 5480–9. doi:10.1016/j.biomaterials.2006.06.028;water;HAP;cera;oxide;;;;;;;cellular;no;no;;24;;;17,223;0,82777;67,468;;4;5;5;0,8;block;;0,2;;;0;140;110;0,613345454545455;;120;408,377253910632;0,562233333333333
Deville2006;Deville, S., Saiz, E., & Tomsia, A. P. (2006). Freeze casting of hydroxyapatite scaffolds for bone tissue engineering. Biomaterials, 27(32), 5480–9. doi:10.1016/j.biomaterials.2006.06.028;water;HAP;cera;oxide;;;;;;;cellular;no;no;;24;;;24,032;0,75968;58,545;;4;5;5;0,8;block;;0,2;;;0;140;110;0,532227272727273;;120;315,663650956247;0,487875
Deville2006;Deville, S., Saiz, E., & Tomsia, A. P. (2006). Freeze casting of hydroxyapatite scaffolds for bone tissue engineering. Biomaterials, 27(32), 5480–9. doi:10.1016/j.biomaterials.2006.06.028;water;HAP;cera;oxide;;;;;;;cellular;no;no;;24;;;32,001;0,67999;47,439;;4;5;5;0,8;block;;0,2;;;0;140;110;0,431263636363636;;120;226,381052306879;0,395325
Deville2006;Deville, S., Saiz, E., & Tomsia, A. P. (2006). Freeze casting of hydroxyapatite scaffolds for bone tissue engineering. Biomaterials, 27(32), 5480–9. doi:10.1016/j.biomaterials.2006.06.028;water;HAP;cera;oxide;;;;;;;cellular;no;no;;24;;;36,742;0,63258;41,414;;4;5;5;0,8;block;;0,2;;;0;140;110;0,376490909090909;;120;182,254754714049;0,345116666666667
Deville2006;Deville, S., Saiz, E., & Tomsia, A. P. (2006). Freeze casting of hydroxyapatite scaffolds for bone tissue engineering. Biomaterials, 27(32), 5480–9. doi:10.1016/j.biomaterials.2006.06.028;water;HAP;cera;oxide;;;;;;;cellular;no;no;;24;;;41,815;0,58185;29,122;;4;5;5;0,8;block;;0,2;;;0;140;110;0,264745454545455;;120;141,82918666677;0,242683333333333
Deville2006;Deville, S., Saiz, E., & Tomsia, A. P. (2006). Freeze casting of hydroxyapatite scaffolds for bone tissue engineering. Biomaterials, 27(32), 5480–9. doi:10.1016/j.biomaterials.2006.06.028;water;HAP;cera;oxide;;5;;;;;cellular;no;no;;24;;;62,613;0,37387;26,768;;4;5;5;0,8;block;;0,2;;;0;140;110;0,243345454545455;;120;37,6265457501142;0,223066666666667
Deville2006;Deville, S., Saiz, E., & Tomsia, A. P. (2006). Freeze casting of hydroxyapatite scaffolds for bone tissue engineering. Biomaterials, 27(32), 5480–9. doi:10.1016/j.biomaterials.2006.06.028;water;HAP;cera;oxide;;5;;;;;cellular;no;no;;24;;;60,287;0,39713;32,985;;4;5;5;0,8;block;;0,2;;;0;140;110;0,299863636363636;;120;45,0952276608698;0,274875
Deville2006;Deville, S., Saiz, E., & Tomsia, A. P. (2006). Freeze casting of hydroxyapatite scaffolds for bone tissue engineering. Biomaterials, 27(32), 5480–9. doi:10.1016/j.biomaterials.2006.06.028;water;HAP;cera;oxide;;5;;;;;cellular;no;no;;24;;;58,118;0,41882;37,367;;4;5;5;0,8;block;;0,2;;;0;140;110;0,3397;;120;52,8950136822969;0,311391666666667
Deville2006;Deville, S., Saiz, E., & Tomsia, A. P. (2006). Freeze casting of hydroxyapatite scaffolds for bone tissue engineering. Biomaterials, 27(32), 5480–9. doi:10.1016/j.biomaterials.2006.06.028;water;HAP;cera;oxide;;5;;;;;cellular;no;no;;24;;;56,127;0,43873;52,911;;4;5;5;0,8;block;;0,2;;;0;140;110;0,481009090909091;;120;60,8029279053242;0,440925
Deville2006;Deville, S., Saiz, E., & Tomsia, A. P. (2006). Freeze casting of hydroxyapatite scaffolds for bone tissue engineering. Biomaterials, 27(32), 5480–9. doi:10.1016/j.biomaterials.2006.06.028;water;HAP;cera;oxide;;5;;;;;cellular;no;no;;24;;;56,194;0,43806;53,146;;4;5;5;0,8;block;;0,2;;;0;140;110;0,483145454545455;;120;60,5247902284435;0,442883333333333
Deville2006;Deville, S., Saiz, E., & Tomsia, A. P. (2006). Freeze casting of hydroxyapatite scaffolds for bone tissue engineering. Biomaterials, 27(32), 5480–9. doi:10.1016/j.biomaterials.2006.06.028;water;HAP;cera;oxide;;1;;;37;;cellular;no;no;;24;;;56;0,44;18;;;;;;;;;;;;;;;;120;61,33248;0,15
Deville2006;Deville, S., Saiz, E., & Tomsia, A. P. (2006). Freeze casting of hydroxyapatite scaffolds for bone tissue engineering. Biomaterials, 27(32), 5480–9. doi:10.1016/j.biomaterials.2006.06.028;water;HAP;cera;oxide;;5;;;21;;cellular;no;no;;24;;;56;0,44;46;;;;;;;;;;;;;;;;120;61,33248;0,383333333333333
Deville2006;Deville, S., Saiz, E., & Tomsia, A. P. (2006). Freeze casting of hydroxyapatite scaffolds for bone tissue engineering. Biomaterials, 27(32), 5480–9. doi:10.1016/j.biomaterials.2006.06.028;water;HAP;cera;oxide;;7;;;15;;cellular;no;no;;24;;;56;0,44;61;;;;;;;;;;;;;;;;120;61,33248;0,508333333333333
Deville2006;Deville, S., Saiz, E., & Tomsia, A. P. (2006). Freeze casting of hydroxyapatite scaffolds for bone tissue engineering. Biomaterials, 27(32), 5480–9. doi:10.1016/j.biomaterials.2006.06.028;water;HAP;cera;oxide;;10;;;15;;cellular;no;no;;24;;;56;0,44;60;;;;;;;;;;;;;;;;120;61,33248;0,5
Deng2007;Deng, Z.-Y., Fernandes, H. R., Ventura, J. M., Kannan, S., & Ferreira, J. M. F. (2007). Nano-TiO2 -Coated Unidirectional Porous Glass Structure Prepared by Freeze Drying and Solution Infiltration. Journal of the American Ceramic Society, 90(4), 1265–1268. doi:10.1111/j.1551-2916.2007.01602.x;water;titania;cera;oxide;-55;;;;;;;no;;6,4;25;;;69;0,31;;;;  ;;;;;;;;0;700;400;;;;;
Cao2009;Cao, Y., & He, J. (2009). Preparation and formation mechanism of porous ultralightweight zirconia by ice templating. Chinese Journal of Materials Research, 23(5).;water;zirconia;cera;oxide;-30;;;;55;;?;no;no;;;;;87;0,13;3,11;;;;;;;;;;;0;3000;800;0,0038875;;220;2,90004;0,0141363636363636
Bettge;Bettge, M., Niculescu, H., & Gielisse, P. J. (2005). Engineered porous ceramics using a directional freeze-drying process. 28th International Spring Seminar on Electronics Technology: Meeting the Challenges of Electronics Technology Progress, 2005. (pp. 28–34). IEEE. doi:10.1109/ISSE.2005.1490993;water;zirconia;cera;oxide;;;;;;;;no;;;3;;;90;0,1;;;;;;;;;;;;0;3000;800;;;220;;
Bettge;Bettge, M., Niculescu, H., & Gielisse, P. J. (2005). Engineered porous ceramics using a directional freeze-drying process. 28th International Spring Seminar on Electronics Technology: Meeting the Challenges of Electronics Technology Progress, 2005. (pp. 28–34). IEEE. doi:10.1109/ISSE.2005.1490993;water;zirconia;cera;oxide;;;;;;;;no;;;7,5;;;83;0,17;;;;;;;;;;;;0;3000;800;;;220;;
Bettge;Bettge, M., Niculescu, H., & Gielisse, P. J. (2005). Engineered porous ceramics using a directional freeze-drying process. 28th International Spring Seminar on Electronics Technology: Meeting the Challenges of Electronics Technology Progress, 2005. (pp. 28–34). IEEE. doi:10.1109/ISSE.2005.1490993;water;zirconia;cera;oxide;;;;;;;;no;;;10,5;;;78;0,22;;;;;;;;;;;;0;3000;800;;;220;;
Bettge;Bettge, M., Niculescu, H., & Gielisse, P. J. (2005). Engineered porous ceramics using a directional freeze-drying process. 28th International Spring Seminar on Electronics Technology: Meeting the Challenges of Electronics Technology Progress, 2005. (pp. 28–34). IEEE. doi:10.1109/ISSE.2005.1490993;water;zirconia;cera;oxide;;;;;;;;no;;;15;;;40;0,6;;;;;;;;;;;;0;3000;800;;;220;;
Araki2005;Araki, K., & Halloran, J. W. (2005). Porous Ceramic Bodies with Interconnected Pore Channels by a Novel Freeze Casting Technique. Journal of the American Ceramic Society, 88(5), 1108–1114. doi:10.1111/j.1551-2916.2005.00176.x;camphene;alumina;cera;oxide;18;;;;;;;no;;0,4;22,8;;;50,5;0,495;;;;;;;;;;;;0;2600;400;;;390;;
Araki2005;Araki, K., & Halloran, J. W. (2005). Porous Ceramic Bodies with Interconnected Pore Channels by a Novel Freeze Casting Technique. Journal of the American Ceramic Society, 88(5), 1108–1114. doi:10.1111/j.1551-2916.2005.00176.x;camphene;alumina;cera;oxide;18;;;;;;;no;;0,4;33,4;;;40;0,6;;;;;;;;;;;;0;2600;400;;;390;;
Araki2005;Araki, K., & Halloran, J. W. (2005). Porous Ceramic Bodies with Interconnected Pore Channels by a Novel Freeze Casting Technique. Journal of the American Ceramic Society, 88(5), 1108–1114. doi:10.1111/j.1551-2916.2005.00176.x;camphene;alumina;cera;oxide;18;;;;;;;no;;0,4;43,8;;;23,7;0,763;;;;;;;;;;;;0;2600;400;;;390;;
Araki2005;Araki, K., & Halloran, J. W. (2005). Porous Ceramic Bodies with Interconnected Pore Channels by a Novel Freeze Casting Technique. Journal of the American Ceramic Society, 88(5), 1108–1114. doi:10.1111/j.1551-2916.2005.00176.x;camphene;alumina;cera;oxide;18;;;;;;;no;;0,4;52,5;;;0;1;;;;;;;;;;;;0;2600;400;;;390;;
Araki2004a;Araki, K., & Halloran, J. W. (2004). Room-temperature freeze casting for ceramics with nonaqueous sublimable vehicles in the naphthalene–camphor eutectic system. Journal of the American Ceramic Society, 2019(10706), 2014–2019. doi:10.1111/j.1151-2916.2004.tb06353.x;naphtalene/camphor;alumina;cera;oxide;18;;;;;;;no;;0,4;19,934;;;52,8;0,472;;;;;;;;;;;;0;2600;400;;;390;;
Araki2004a;Araki, K., & Halloran, J. W. (2004). Room-temperature freeze casting for ceramics with nonaqueous sublimable vehicles in the naphthalene–camphor eutectic system. Journal of the American Ceramic Society, 2019(10706), 2014–2019. doi:10.1111/j.1151-2916.2004.tb06353.x;naphtalene/camphor;alumina;cera;oxide;18;;;;;;;no;;0,4;19,934;;;58,5;0,415;;;;;;;;;;;;0;2600;400;;;390;;
Araki2004a;Araki, K., & Halloran, J. W. (2004). Room-temperature freeze casting for ceramics with nonaqueous sublimable vehicles in the naphthalene–camphor eutectic system. Journal of the American Ceramic Society, 2019(10706), 2014–2019. doi:10.1111/j.1151-2916.2004.tb06353.x;naphtalene/camphor;alumina;cera;oxide;18;;;;;;;no;;0,4;20,083;;;60,7;0,393;;;;;;;;;;;;0;2600;400;;;390;;
Araki2004a;Araki, K., & Halloran, J. W. (2004). Room-temperature freeze casting for ceramics with nonaqueous sublimable vehicles in the naphthalene–camphor eutectic system. Journal of the American Ceramic Society, 2019(10706), 2014–2019. doi:10.1111/j.1151-2916.2004.tb06353.x;naphtalene/camphor;alumina;cera;oxide;18;;;;;;;no;;0,4;29,914;;;26,9;0,731;;;;;;;;;;;;0;2600;400;;;390;;
Araki2004a;Araki, K., & Halloran, J. W. (2004). Room-temperature freeze casting for ceramics with nonaqueous sublimable vehicles in the naphthalene–camphor eutectic system. Journal of the American Ceramic Society, 2019(10706), 2014–2019. doi:10.1111/j.1151-2916.2004.tb06353.x;naphtalene/camphor;alumina;cera;oxide;18;;;;;;;no;;0,4;30,205;;;32,6;0,674;;;;;;;;;;;;0;2600;400;;;390;;
Araki2004a;Araki, K., & Halloran, J. W. (2004). Room-temperature freeze casting for ceramics with nonaqueous sublimable vehicles in the naphthalene–camphor eutectic system. Journal of the American Ceramic Society, 2019(10706), 2014–2019. doi:10.1111/j.1151-2916.2004.tb06353.x;naphtalene/camphor;alumina;cera;oxide;18;;;;;;;no;;0,4;29,920;;;37,8;0,622;;;;;;;;;;;;0;2600;400;;;390;;
Araki2004a;Araki, K., & Halloran, J. W. (2004). Room-temperature freeze casting for ceramics with nonaqueous sublimable vehicles in the naphthalene–camphor eutectic system. Journal of the American Ceramic Society, 2019(10706), 2014–2019. doi:10.1111/j.1151-2916.2004.tb06353.x;naphtalene/camphor;alumina;cera;oxide;18;;;;;;;no;;0,4;40,302;;;1,8;0,982;;;;;;;;;;;;0;2600;400;;;390;;
Araki2004a;Araki, K., & Halloran, J. W. (2004). Room-temperature freeze casting for ceramics with nonaqueous sublimable vehicles in the naphthalene–camphor eutectic system. Journal of the American Ceramic Society, 2019(10706), 2014–2019. doi:10.1111/j.1151-2916.2004.tb06353.x;naphtalene/camphor;alumina;cera;oxide;18;;;;;;;no;;0,4;40,153;;;13,8;0,862;;;;;;;;;;;;0;2600;400;;;390;;
Araki2004a;Araki, K., & Halloran, J. W. (2004). Room-temperature freeze casting for ceramics with nonaqueous sublimable vehicles in the naphthalene–camphor eutectic system. Journal of the American Ceramic Society, 2019(10706), 2014–2019. doi:10.1111/j.1151-2916.2004.tb06353.x;naphtalene/camphor;alumina;cera;oxide;18;;;;;;;no;;0,4;40,153;;;25,5;0,745;;;;;;;;;;;;0;2600;400;;;390;;
Araki2004a;Araki, K., & Halloran, J. W. (2004). Room-temperature freeze casting for ceramics with nonaqueous sublimable vehicles in the naphthalene–camphor eutectic system. Journal of the American Ceramic Society, 2019(10706), 2014–2019. doi:10.1111/j.1151-2916.2004.tb06353.x;naphtalene/camphor;alumina;cera;oxide;18;;;;;;;no;;0,4;48,305;;;1,3;0,987;;;;;;;;;;;;0;2600;400;;;390;;
Araki2004a;Araki, K., & Halloran, J. W. (2004). Room-temperature freeze casting for ceramics with nonaqueous sublimable vehicles in the naphthalene–camphor eutectic system. Journal of the American Ceramic Society, 2019(10706), 2014–2019. doi:10.1111/j.1151-2916.2004.tb06353.x;naphtalene/camphor;alumina;cera;oxide;18;;;;;;;no;;0,4;48,007;;;9,5;0,905;;;;;;;;;;;;0;2600;400;;;390;;
Araki2004a;Araki, K., & Halloran, J. W. (2004). Room-temperature freeze casting for ceramics with nonaqueous sublimable vehicles in the naphthalene–camphor eutectic system. Journal of the American Ceramic Society, 2019(10706), 2014–2019. doi:10.1111/j.1151-2916.2004.tb06353.x;naphtalene/camphor;alumina;cera;oxide;18;;;;;;;no;;0,4;48,007;;;12,3;0,877;;;;;;;;;;;;0;2600;400;;;390;;
Araki2004;Araki, K., & Halloran, J. W. (2004). New freeze-casting technique for ceramics with sublimable vehicles. Journal of the American Ceramic Society, 87(10), 1859–1863. Retrieved from http://www3.interscience.wiley.com/journal/118743566/abstract;camphene;alumina;cera;oxide;18;;;;;;;no;;0,4;22,683;;;51,5;0,485;;;;;;;;;;;;0;2600;400;;;390;;
Araki2004;Araki, K., & Halloran, J. W. (2004). New freeze-casting technique for ceramics with sublimable vehicles. Journal of the American Ceramic Society, 87(10), 1859–1863. Retrieved from http://www3.interscience.wiley.com/journal/118743566/abstract;camphene;alumina;cera;oxide;18;;;;;;;no;;0,4;33,631;;;41,1;0,589;;;;;;;;;;;;0;2600;400;;;390;;
Araki2004;Araki, K., & Halloran, J. W. (2004). New freeze-casting technique for ceramics with sublimable vehicles. Journal of the American Ceramic Society, 87(10), 1859–1863. Retrieved from http://www3.interscience.wiley.com/journal/118743566/abstract;camphene;alumina;cera;oxide;18;;;;;;;no;;0,4;43,659;;;24,2;0,758;;;;;;;;;;;;0;2600;400;;;390;;
Araki2004;Araki, K., & Halloran, J. W. (2004). New freeze-casting technique for ceramics with sublimable vehicles. Journal of the American Ceramic Society, 87(10), 1859–1863. Retrieved from http://www3.interscience.wiley.com/journal/118743566/abstract;camphene;alumina;cera;oxide;18;;;;;;;no;;0,4;52,276;;;0,7;0,993;;;;;;;;;;;;0;2600;400;;;390;;
Zuo2008;Zuo, K., Zeng, Y.-P., & Jiang, D. (2008). Properties of Microstructure-Controllable Porous Yttria-Stabilized Ziroconia Ceramics Fabricated by Freeze Casting. International Journal of Applied Ceramic Technology, 5(2), 198–203. doi:10.1111/j.1744-7402.2008.02190.x;water;zirconia;cera;oxide;-18;;;;80;;cellular;no;no;0,06;;75;;43,806;0,56194;23,497;;12,5;;8;1,5625;cylinder;0,628318530717959;2;;;0;3000;800;0,02937125;;220;234,230676437187;0,106804545454545
Zuo2008;Zuo, K., Zeng, Y.-P., & Jiang, D. (2008). Properties of Microstructure-Controllable Porous Yttria-Stabilized Ziroconia Ceramics Fabricated by Freeze Casting. International Journal of Applied Ceramic Technology, 5(2), 198–203. doi:10.1111/j.1744-7402.2008.02190.x;water;zirconia;cera;oxide;-18;;;;;;cellular;no;no;0,06;;66,7;;58,133;0,41867;39,157;;12,5;;8;1,5625;cylinder;0,628318530717959;2;;;0;3000;800;0,04894625;;220;96,8700354089992;0,177986363636364
Zuo2008;Zuo, K., Zeng, Y.-P., & Jiang, D. (2008). Properties of Microstructure-Controllable Porous Yttria-Stabilized Ziroconia Ceramics Fabricated by Freeze Casting. International Journal of Applied Ceramic Technology, 5(2), 198–203. doi:10.1111/j.1744-7402.2008.02190.x;water;zirconia;cera;oxide;-18;;;;;;cellular;no;no;0,06;;60;;60,828;0,39172;41,776;;12,5;;8;1,5625;cylinder;0,628318530717959;2;;;0;3000;800;0,05222;;220;79,3416391897113;0,189890909090909
Zuo2008;Zuo, K., Zeng, Y.-P., & Jiang, D. (2008). Properties of Microstructure-Controllable Porous Yttria-Stabilized Ziroconia Ceramics Fabricated by Freeze Casting. International Journal of Applied Ceramic Technology, 5(2), 198–203. doi:10.1111/j.1744-7402.2008.02190.x;water;zirconia;cera;oxide;-18;;;;;;cellular;no;no;0,06;;54,6;;65,235;0,34765;28,253;;12,5;;8;1,5625;cylinder;0,628318530717959;2;;;0;3000;800;0,03531625;;220;55,462652054205;0,128422727272727
Zuo2008;Zuo, K., Zeng, Y.-P., & Jiang, D. (2008). Properties of Microstructure-Controllable Porous Yttria-Stabilized Ziroconia Ceramics Fabricated by Freeze Casting. International Journal of Applied Ceramic Technology, 5(2), 198–203. doi:10.1111/j.1744-7402.2008.02190.x;water;zirconia;cera;oxide;-18;;;;60;;cellular;no;no;0,06;;75;;34,891;0,65109;39,875;;12,5;;8;1,5625;cylinder;0,628318530717959;2;;;0;3000;800;0,04984375;;220;364,331738878838;0,18125
Zuo2008;Zuo, K., Zeng, Y.-P., & Jiang, D. (2008). Properties of Microstructure-Controllable Porous Yttria-Stabilized Ziroconia Ceramics Fabricated by Freeze Casting. International Journal of Applied Ceramic Technology, 5(2), 198–203. doi:10.1111/j.1744-7402.2008.02190.x;water;zirconia;cera;oxide;-18;;;;;;cellular;no;no;0,06;;66,7;;50,833;0,49167;58,221;;12,5;;8;1,5625;cylinder;0,628318530717959;2;;;0;3000;800;0,07277625;;220;156,889927049411;0,264640909090909
Zuo2008;Zuo, K., Zeng, Y.-P., & Jiang, D. (2008). Properties of Microstructure-Controllable Porous Yttria-Stabilized Ziroconia Ceramics Fabricated by Freeze Casting. International Journal of Applied Ceramic Technology, 5(2), 198–203. doi:10.1111/j.1744-7402.2008.02190.x;water;zirconia;cera;oxide;-18;;;;;;cellular;no;no;0,06;;60;;53,669;0,46331;60,293;;12,5;;8;1,5625;cylinder;0,628318530717959;2;;;0;3000;800;0,07536625;;220;131,277093661152;0,274059090909091
Zuo2008;Zuo, K., Zeng, Y.-P., & Jiang, D. (2008). Properties of Microstructure-Controllable Porous Yttria-Stabilized Ziroconia Ceramics Fabricated by Freeze Casting. International Journal of Applied Ceramic Technology, 5(2), 198–203. doi:10.1111/j.1744-7402.2008.02190.x;water;zirconia;cera;oxide;-18;;;;;;cellular;no;no;0,06;;54,6;;49,935;0,50065;63,976;;12,5;;8;1,5625;cylinder;0,628318530717959;2;;;0;3000;800;0,07997;;220;165,644336912505;0,2908
Zhang2010;Zhang, Y., Hu, L., Han, J., & Jiang, Z. (2010). Freeze casting of aqueous alumina slurries with glycerol for porous ceramics. Ceramics International, 36(2), 617–621. doi:10.1016/j.ceramint.2009.09.036;water;alumina;cera;oxide;;6;;;9;;?;no;no;0,4;20;;;64,9;0,351;96,4;;5;4;4;1,25;cylinder;0,0628318530717959;1;;;0;2600;400;0,241;;390;101,18990934;0,247179487179487
Zhang2010;Zhang, Y., Hu, L., Han, J., & Jiang, Z. (2010). Freeze casting of aqueous alumina slurries with glycerol for porous ceramics. Ceramics International, 36(2), 617–621. doi:10.1016/j.ceramint.2009.09.036;water/glycerol;alumina;cera;oxide;;6;;;13;;?;no;no;0,4;20;;;64,1;0,359;127,6;;5;4;4;1,25;cylinder;0,0628318530717959;1;;;0;2600;400;0,319;;390;108,26777286;0,327179487179487
Zhang2010;Zhang, Y., Hu, L., Han, J., & Jiang, Z. (2010). Freeze casting of aqueous alumina slurries with glycerol for porous ceramics. Ceramics International, 36(2), 617–621. doi:10.1016/j.ceramint.2009.09.036;water;alumina;cera;oxide;;6;;;7;;?;no;no;0,4;30;;;49,3;0,507;194,2;;5;4;4;1,25;cylinder;0,0628318530717959;1;;;0;2600;400;0,4855;;390;304,95779262;0,497948717948718
Zhang2010;Zhang, Y., Hu, L., Han, J., & Jiang, Z. (2010). Freeze casting of aqueous alumina slurries with glycerol for porous ceramics. Ceramics International, 36(2), 617–621. doi:10.1016/j.ceramint.2009.09.036;water/glycerol;alumina;cera;oxide;;6;;;5;;?;no;no;0,4;30;;;48,2;0,518;255,1;;5;4;4;1,25;cylinder;0,0628318530717959;1;;;0;2600;400;0,63775;;390;325,24088688;0,654102564102564
Yoon2008a;Yoon, B.-H., Choi, W., Kim, H., Kim, J., & Koh, Y. (2008). Aligned porous alumina ceramics with high compressive strengths for bone tissue engineering. Scripta Materialia, 58(7), 537–540. doi:10.1016/j.scriptamat.2007.11.006;camphene;alumina;cera;oxide;3;;;;210;;?;no;no;0,3;10,050;;;81,884;0,18116;11;;9;6;6;1,5;block;;1;;;0;2600;400;0,0275;;390;13,9124236326566;0,0282051282051282
Yoon2008a;Yoon, B.-H., Choi, W., Kim, H., Kim, J., & Koh, Y. (2008). Aligned porous alumina ceramics with high compressive strengths for bone tissue engineering. Scripta Materialia, 58(7), 537–540. doi:10.1016/j.scriptamat.2007.11.006;camphene;alumina;cera;oxide;3;;;;153;;?;no;no;0,3;14,888;;;74,194;0,25806;24,2;;9;6;6;1,5;block;;1;;;0;2600;400;0,0605;;390;40,2140613574814;0,062051282051282
Yoon2008a;Yoon, B.-H., Choi, W., Kim, H., Kim, J., & Koh, Y. (2008). Aligned porous alumina ceramics with high compressive strengths for bone tissue engineering. Scripta Materialia, 58(7), 537–540. doi:10.1016/j.scriptamat.2007.11.006;camphene;alumina;cera;oxide;3;;;;138;;?;no;no;0,3;20,078;;;65,127;0,34873;48,7;;9;6;6;1,5;block;;1;;;0;2600;400;0,12175;;390;99,2393216020838;0,124871794871795
Yoon2008a;Yoon, B.-H., Choi, W., Kim, H., Kim, J., & Koh, Y. (2008). Aligned porous alumina ceramics with high compressive strengths for bone tissue engineering. Scripta Materialia, 58(7), 537–540. doi:10.1016/j.scriptamat.2007.11.006;camphene;alumina;cera;oxide;3;;;;102;;?;no;no;0,3;24,922;;;59,017;0,40983;93,8;;9;6;6;1,5;block;;1;;;0;2600;400;0,2345;;390;161,074612628484;0,24051282051282
Yoon2007a;Yoon, B.-H., Park, C.-S., Kim, H.-E., & Koh, Y.-H. (2007). In Situ Synthesis of Porous Silicon Carbide (SiC) Ceramics Decorated with SiC Nanowires. Journal of the American Ceramic Society, 908(12), 3759–3766. doi:10.1111/j.1551-2916.2007.02037.x;camphene;silicon carbide;cera;covalent;3;;;;12;;?;no;no;0,3;10;;;86;0,14;1,6;;15;;12;1,25;cylinder;1,69646003293849;5;;;0;3900;450;0,00355555555555556;;410;6,75024;0,00390243902439024
Yoon2007a;Yoon, B.-H., Park, C.-S., Kim, H.-E., & Koh, Y.-H. (2007). In Situ Synthesis of Porous Silicon Carbide (SiC) Ceramics Decorated with SiC Nanowires. Journal of the American Ceramic Society, 908(12), 3759–3766. doi:10.1111/j.1551-2916.2007.02037.x;camphene;silicon carbide;cera;covalent;3;;;;12;;?;no;no;0,3;;;;74;0,26;2,3;;15;;12;1,25;cylinder;1,69646003293849;5;;;0;3900;450;0,00511111111111111;;410;43,23696;0,00560975609756098
Yoon2007a;Yoon, B.-H., Park, C.-S., Kim, H.-E., & Koh, Y.-H. (2007). In Situ Synthesis of Porous Silicon Carbide (SiC) Ceramics Decorated with SiC Nanowires. Journal of the American Ceramic Society, 908(12), 3759–3766. doi:10.1111/j.1551-2916.2007.02037.x;camphene;silicon carbide;cera;covalent;3;;;;14;;?;no;no;0,3;;;;78;0,22;4,76;;15;;12;1,25;cylinder;1,69646003293849;5;;;0;3900;450;0,0105777777777778;;410;26,19408;0,011609756097561
Yoon2007b;Yoon, B.-H., Koh, Y.-H., Park, C.-S., & Kim, H.-E. (2007). Generation of Large Pore Channels for Bone Tissue Engineering Using Camphene-Based Freeze Casting. Journal of the American Ceramic Society, 90(6), 1744–1752. doi:10.1111/j.1551-2916.2007.01670.x;camphene;HAP;cera;oxide;;;;;175;;?;no;no;;10;;;76,1;0,239;2,5;;12;;10;1,2;cylinder;0,942477796076938;5;;;0;140;110;0,0227272727272727;;120;9,82938168;0,0208333333333333
Yoon2007b;Yoon, B.-H., Koh, Y.-H., Park, C.-S., & Kim, H.-E. (2007). Generation of Large Pore Channels for Bone Tissue Engineering Using Camphene-Based Freeze Casting. Journal of the American Ceramic Society, 90(6), 1744–1752. doi:10.1111/j.1551-2916.2007.01670.x;camphene;HAP;cera;oxide;;;;;125;;?;no;no;;15;;;67,1;0,329;9;;12;;10;1,2;cylinder;0,942477796076938;5;;;0;140;110;0,0818181818181818;;120;25,64012808;0,075
Yoon2007b;Yoon, B.-H., Koh, Y.-H., Park, C.-S., & Kim, H.-E. (2007). Generation of Large Pore Channels for Bone Tissue Engineering Using Camphene-Based Freeze Casting. Journal of the American Ceramic Society, 90(6), 1744–1752. doi:10.1111/j.1551-2916.2007.01670.x;camphene;HAP;cera;oxide;;;;;107;;?;no;no;;20;;;55,2;0,448;16,7;;12;;10;1,2;cylinder;0,942477796076938;5;;;0;140;110;0,151818181818182;;120;64,73908224;0,139166666666667
Yook2009;Yook, S.-W., Kim, H.-E., & Koh, Y.-H. (2009). Fabrication of porous titanium scaffolds with high compressive strength using camphene-based freeze casting. Materials Letters, 63(17), 1502–1504. doi:10.1016/j.matlet.2009.03.056;camphene;Ti;metal;;42;;;;271;;?;no;no;;10;;;64;0,36;48;;7;5;5;1,4;block;;5;;;0;900;900;0,0533333333333333;;116;32,472576;0,413793103448276
Yook2009;Yook, S.-W., Kim, H.-E., & Koh, Y.-H. (2009). Fabrication of porous titanium scaffolds with high compressive strength using camphene-based freeze casting. Materials Letters, 63(17), 1502–1504. doi:10.1016/j.matlet.2009.03.056;camphene;Ti;metal;;42;;;;225;;?;no;no;;10;;;64;0,36;70;;7;5;5;1,4;block;;5;;;0;900;900;0,0777777777777778;;116;32,472576;0,603448275862069
Yook2009;Yook, S.-W., Kim, H.-E., & Koh, Y.-H. (2009). Fabrication of porous titanium scaffolds with high compressive strength using camphene-based freeze casting. Materials Letters, 63(17), 1502–1504. doi:10.1016/j.matlet.2009.03.056;camphene;Ti;metal;;42;;;;144;;?;no;no;;10;;;64;0,36;110;;7;5;5;1,4;block;;5;;;0;900;900;0,122222222222222;;116;32,472576;0,948275862068966
Yook2009a;Yook, S.-W., Kim, H.-E., Yoon, B.-H., Soon, Y.-M., & Koh, Y.-H. (2009). Improvement of compressive strength of porous hydroxyapatite scaffolds by adding polystyrene to camphene-based slurries. Materials Letters, 63(11), 955–958. doi:10.1016/j.matlet.2009.01.080;camphene;HAP;cera;oxide;34;;;;275;;?;no;no;;;31;;71;0,29;1,1;;12;;10;1,2;;;5;;;0;140;110;0,01;;120;17,56008;0,00916666666666667
Yook2009a;Yook, S.-W., Kim, H.-E., Yoon, B.-H., Soon, Y.-M., & Koh, Y.-H. (2009). Improvement of compressive strength of porous hydroxyapatite scaffolds by adding polystyrene to camphene-based slurries. Materials Letters, 63(11), 955–958. doi:10.1016/j.matlet.2009.01.080;camphene;HAP;cera;oxide;34;;;;225;;?;no;no;;;;;72;0,28;1,5;;12;;10;1,2;;;5;;;0;140;110;0,0136363636363636;;120;15,80544;0,0125
Yook2009a;Yook, S.-W., Kim, H.-E., Yoon, B.-H., Soon, Y.-M., & Koh, Y.-H. (2009). Improvement of compressive strength of porous hydroxyapatite scaffolds by adding polystyrene to camphene-based slurries. Materials Letters, 63(11), 955–958. doi:10.1016/j.matlet.2009.01.080;camphene;HAP;cera;oxide;34;;;;175;;?;no;no;;;;;73;0,27;2,3;;12;;10;1,2;;;5;;;0;140;110;0,0209090909090909;;120;14,17176;0,0191666666666667
Yook2009a;Yook, S.-W., Kim, H.-E., Yoon, B.-H., Soon, Y.-M., & Koh, Y.-H. (2009). Improvement of compressive strength of porous hydroxyapatite scaffolds by adding polystyrene to camphene-based slurries. Materials Letters, 63(11), 955–958. doi:10.1016/j.matlet.2009.01.080;camphene;HAP;cera;oxide;34;;;;140;;?;no;no;;;;;73;0,27;1,6;;12;;10;1,2;;;5;;;0;140;110;0,0145454545454545;;120;14,17176;0,0133333333333333
Yang2010a;Yang, T. Y., Ji, H. B., Yoon, S. Y., Kim, B. K., & Park, H. C. (2010). Porous mullite composite with controlled pore structure processed using a freeze casting of TBA-based coal fly ash slurries. Resources, Conservation and Recycling, 54(11), 816–820. doi:10.1016/j.resconrec.2009.12.012;TBA;mullite;cera;oxide;0;;;;;;?;no;no;;;50;;71,4;0,286;12,4;;10;;26;0,384615384615385;cylinder;5,30929158456675;1;;;0;1300;320;0,03875;;150;21,0542904;0,0826666666666667
Yang2010a;Yang, T. Y., Ji, H. B., Yoon, S. Y., Kim, B. K., & Park, H. C. (2010). Porous mullite composite with controlled pore structure processed using a freeze casting of TBA-based coal fly ash slurries. Resources, Conservation and Recycling, 54(11), 816–820. doi:10.1016/j.resconrec.2009.12.012;TBA;mullite;cera;oxide;0;;;;;;?;no;no;;;50;;67,8;0,322;14;;10;;26;0,384615384615385;cylinder;5,30929158456675;1;;;0;1300;320;0,04375;;150;30,0476232;0,0933333333333333
Yang2010a;Yang, T. Y., Ji, H. B., Yoon, S. Y., Kim, B. K., & Park, H. C. (2010). Porous mullite composite with controlled pore structure processed using a freeze casting of TBA-based coal fly ash slurries. Resources, Conservation and Recycling, 54(11), 816–820. doi:10.1016/j.resconrec.2009.12.012;TBA;mullite;cera;oxide;0;;;;;;?;no;no;;;50;;66,9;0,331;23,2;;10;;26;0,384615384615385;cylinder;5,30929158456675;1;;;0;1300;320;0,0725;;150;32,6382219;0,154666666666667
Tang2010a;Tang, Y. F., Zhao, K., Wei, J.-Q., & Qin, Y. S. (2010). Fabrication of aligned lamellar porous alumina using directional solidification of aqueous slurries with an applied electrostatic field. Journal of the European Ceramic Society, 30(9), 1963–1965. doi:10.1016/j.jeurceramsoc.2010.03.012;water;alumina;cera;oxide;0;;;;;;;no;;1;30;;;77,1;0,229;;;;;;;;;;;;0;2600;400;;;390;;
Tang2010a;Tang, Y. F., Zhao, K., Wei, J.-Q., & Qin, Y. S. (2010). Fabrication of aligned lamellar porous alumina using directional solidification of aqueous slurries with an applied electrostatic field. Journal of the European Ceramic Society, 30(9), 1963–1965. doi:10.1016/j.jeurceramsoc.2010.03.012;water;alumina;cera;oxide;;;;;;;;no;;1;30;;;78,2;0,218;;;;;;;;;;;;0;2600;400;;;390;;
Tang2010a;Tang, Y. F., Zhao, K., Wei, J.-Q., & Qin, Y. S. (2010). Fabrication of aligned lamellar porous alumina using directional solidification of aqueous slurries with an applied electrostatic field. Journal of the European Ceramic Society, 30(9), 1963–1965. doi:10.1016/j.jeurceramsoc.2010.03.012;water;alumina;cera;oxide;;;;;;;;no;;1;30;;;77,9;0,221;;;;;;;;;;;;0;2600;400;;;390;;
