Repository: bit-oh-my-god/ns3-dtn-bit

# Preface
This Project is a newbie-readable simulation for dtn on ns-3 environment, easy to use for research purples, supporting customed routing definition and scenario definition.
This project is highly inspirited by [Lakkakorpi](https://www.netlab.tkk.fi/tutkimus/dtn/ns/)
Read this teg-[paper](https://smartech.gatech.edu/bitstream/handle/1853/6492/GIT-CC-04-07.pdf?sequence=1&isAllowed=y) if you want know about TEG(time-expanded graph)
Read this [link](https://tools.ietf.org/html/draft-burleigh-dtnrg-cgr-00) if you want know about CGR

File: box/jupyter/paper example/icetemplating.csv (part 7 of 7)
Mendeley key;Citation;Solvant;Material;Material class;Ceramic class;Constant temperature;Cooling rate;Interface velocity;Wall thickness;Pore width;Wavelength;failure mode;Defects;permeance;Granulo poudre;Solid Loading;Loading (wt%);Additives;Porosity;Relative density;Strength (MPa);Flexural strength;Sample height;Sample diameter;Sample diameter;Sample ratio;Sample shape;Sample volume;Strain rate;Youngs Modulus (MPa);Normalized Young Modulus;green body ?;Compressive strength dense material;Flexural strength dense material;Normalized strength (compression);Normalized strength (flexion);E_dense;Honeycomb_Ashby;Normalized_strength_Elastic_modulus
Fu2010;Fu, Q., Rahaman, M. N., Bal, B. S., & Brown, R. F. (2010). Preparation and in vitro evaluation of bioactive glass (13-93) scaffolds with oriented microstructures for repair and regeneration of load-bearing bones. Journal of Biomedical Materials Research Part A, 93(4), 1380–90. doi:10.1002/jbm.a.32637;water;bioglass;glass;oxide;-20;;;;25;;cellular;no;yes;5;19,954;;;39,952;0,60048;21;;;;;;;;;;;0;500;100;0,21;;30;38,9733866695066;0,7
Wildhack2006;Wildhack, S., & Aldinger, F. (2006). Freeze Casting of Aluminium Nitride. Advances in Science and Technology, 45, 407–412. doi:10.4028/www.scientific.net/AST.45.407;water;aluminium nitride;cera;covalent;-40;;;;;;;no;;;47,000;;;49,1;0,509;;;;;;;;;;;;1;2100;250;;;;;
Wildhack2006;Wildhack, S., & Aldinger, F. (2006). Freeze Casting of Aluminium Nitride. Advances in Science and Technology, 45, 407–412. doi:10.4028/www.scientific.net/AST.45.407;water;aluminium nitride;cera;covalent;-40;;;;;;;no;;;47,000;;;49,4;0,506;;;;;;;;;;;;1;2100;250;;;;;
Wildhack2006;Wildhack, S., & Aldinger, F. (2006). Freeze Casting of Aluminium Nitride. Advances in Science and Technology, 45, 407–412. doi:10.4028/www.scientific.net/AST.45.407;water;aluminium nitride;cera;covalent;-40;;;;;;;no;;;49,013;;;47,3;0,527;;;;;;;;;;;;1;2100;250;;;;;
Wildhack2006;Wildhack, S., & Aldinger, F. (2006). Freeze Casting of Aluminium Nitride. Advances in Science and Technology, 45, 407–412. doi:10.4028/www.scientific.net/AST.45.407;water;aluminium nitride;cera;covalent;-40;;;;;;;no;;;49,013;;;47,5;0,525;;;;;;;;;;;;1;2100;250;;;;;
Wildhack2006;Wildhack, S., & Aldinger, F. (2006). Freeze Casting of Aluminium Nitride. Advances in Science and Technology, 45, 407–412. doi:10.4028/www.scientific.net/AST.45.407;water;aluminium nitride;cera;covalent;-40;;;;;;;no;;;51,027;;;45,2;0,548;;;;;;;;;;;;1;2100;250;;;;;
Wildhack2006;Wildhack, S., & Aldinger, F. (2006). Freeze Casting of Aluminium Nitride. Advances in Science and Technology, 45, 407–412. doi:10.4028/www.scientific.net/AST.45.407;water;aluminium nitride;cera;covalent;-40;;;;;;;no;;;51,027;;;45,2;0,548;;;;;;;;;;;;1;2100;250;;;;;
Wildhack2006;Wildhack, S., & Aldinger, F. (2006). Freeze Casting of Aluminium Nitride. Advances in Science and Technology, 45, 407–412. doi:10.4028/www.scientific.net/AST.45.407;water;aluminium nitride;cera;covalent;-40;;;;;;;no;;;53,045;;;43,7;0,563;;;;;;;;;;;;1;2100;250;;;;;
Wildhack2006;Wildhack, S., & Aldinger, F. (2006). Freeze Casting of Aluminium Nitride. Advances in Science and Technology, 45, 407–412. doi:10.4028/www.scientific.net/AST.45.407;water;aluminium nitride;cera;covalent;-40;;;;;;;no;;;53;;;43,8;0,562;;;;;;;;;;;;1;2100;250;;;;;
Deville2006b;Deville, S., Saiz, E., Nalla, R. K., & Tomsia, A. P. (2006). Freezing as a path to build complex composites. Science, 311(5760), 515–8. doi:10.1126/science.1120937;water;HAP;cera;oxide;;;;;20;;?;no;no;;;;;47;0,53;143;;;;;;;;;;;0;140;110;1,3;;120;107,19144;1,19166666666667
Deville2006b;Deville, S., Saiz, E., Nalla, R. K., & Tomsia, A. P. (2006). Freezing as a path to build complex composites. Science, 311(5760), 515–8. doi:10.1126/science.1120937;water;HAP;cera;oxide;;;;;;;?;no;no;;;;;56;0,44;63;;;;;;;;;;;0;140;110;0,572727272727273;;120;61,33248;0,525
Deville2006b;Deville, S., Saiz, E., Nalla, R. K., & Tomsia, A. P. (2006). Freezing as a path to build complex composites. Science, 311(5760), 515–8. doi:10.1126/science.1120937;water;HAP;cera;oxide;;;;;;;?;no;no;;;;;68;0,32;14;;;;;;;;;;;0;140;110;0,127272727272727;;120;23,59296;0,116666666666667
Flauder2014a;Flauder, S., Sajzew, R., & Müller, F. a. (2014). Mechanical properties of porous β-tricalcium phosphate composites prepared by ice-templating and poly(ε-caprolactone) impregnation. ACS Applied Materials & Interfaces. doi:10.1021/am507333q;water;HAP;cera;oxide;;20;;15;20;;cellular;no;no;;20;;;68,6;0,314;;3,4;25;6;3;;block;;5;;;0;140;110;;0,0309090909090909;120;;
Flauder2014a;Flauder, S., Sajzew, R., & Müller, F. a. (2014). Mechanical properties of porous β-tricalcium phosphate composites prepared by ice-templating and poly(ε-caprolactone) impregnation. ACS Applied Materials & Interfaces. doi:10.1021/am507333q;water;HAP;cera;oxide;;20;;15;20;;cellular;no;no;;20;;;66,5;0,335;4,4;;10;;11;;cylinder;;5;;;0;140;110;0,04;;120;27,06867;0,0366666666666667
Flauder2014a;Flauder, S., Sajzew, R., & Müller, F. a. (2014). Mechanical properties of porous β-tricalcium phosphate composites prepared by ice-templating and poly(ε-caprolactone) impregnation. ACS Applied Materials & Interfaces. doi:10.1021/am507333q;water;HAP;cera;oxide;;30;;5;15;;cellular;no;no;;10;;;85,6;0,144;0,8;;10;;11;;cylinder;;5;;;0;140;110;0,00727272727272727;;120;2,14990848;0,00666666666666667
Flauder2014a;Flauder, S., Sajzew, R., & Müller, F. a. (2014). Mechanical properties of porous β-tricalcium phosphate composites prepared by ice-templating and poly(ε-caprolactone) impregnation. ACS Applied Materials & Interfaces. doi:10.1021/am507333q;water;HAP;cera;oxide;;30;;11;12;;cellular;no;no;;20;;;65,8;0,342;12,5;;10;;11;;cylinder;;5;;;0;140;110;0,113636363636364;;120;28,80121536;0,104166666666667
Flauder2014a;Flauder, S., Sajzew, R., & Müller, F. a. (2014). Mechanical properties of porous β-tricalcium phosphate composites prepared by ice-templating and poly(ε-caprolactone) impregnation. ACS Applied Materials & Interfaces. doi:10.1021/am507333q;water;HAP;cera;oxide;;30;;13;8;;cellular;no;no;;30;;;50,1;0,499;34;;10;;11;;cylinder;;5;;;0;140;110;0,309090909090909;;120;89,46107928;0,283333333333333
Sepulveda2014;Sepúlveda, R., Plunk, A. a., & Dunand, D. C. (2014). Microstructure of Fe2O3 scaffolds created by freeze-casting and sintering. Materials Letters, 1–4. doi:10.1016/j.matlet.2014.11.155;camphene;Fe2O3;cera;oxide;30;;;;;;;no;;;5;;21;83,9;0,161;;;;;;;;;;;;;;;;;;;
Sepulveda2014;Sepúlveda, R., Plunk, A. a., & Dunand, D. C. (2014). Microstructure of Fe2O3 scaffolds created by freeze-casting and sintering. Materials Letters, 1–4. doi:10.1016/j.matlet.2014.11.155;camphene;Fe2O3;cera;oxide;35;;;;;;;no;;;5;;21;83,3;0,167;;;;;;;;;;;;;;;;;;;
Sepulveda2014;Sepúlveda, R., Plunk, A. a., & Dunand, D. C. (2014). Microstructure of Fe2O3 scaffolds created by freeze-casting and sintering. Materials Letters, 1–4. doi:10.1016/j.matlet.2014.11.155;camphene;Fe2O3;cera;oxide;40;;;;;;;no;;;5;;21;82,8;0,172;;;;;;;;;;;;;;;;;;;
Sepulveda2014;Sepúlveda, R., Plunk, A. a., & Dunand, D. C. (2014). Microstructure of Fe2O3 scaffolds created by freeze-casting and sintering. Materials Letters, 1–4. doi:10.1016/j.matlet.2014.11.155;camphene;Fe2O3;cera;oxide;42,5;;;;;;;no;;;5;;21;82,7;0,173;;;;;;;;;;;;;;;;;;;
Liu2015;Liu, R., Zhang, F., Su, W., Zhao, H., & Wang, C. (2015). Impregnation of porous mullite with Na2SO4 phase change material for thermal energy storage. Solar Energy Materials and Solar Cells, 134, 268–274. doi:10.1016/j.solmat.2014.12.012;TBA;mullite;cera;oxide;;;;;;;;no;;14,7;15;;;70;0,3;;;;;;;;;;;;;;;;;;;
Liu2015;Liu, R., Zhang, F., Su, W., Zhao, H., & Wang, C. (2015). Impregnation of porous mullite with Na2SO4 phase change material for thermal energy storage. Solar Energy Materials and Solar Cells, 134, 268–274. doi:10.1016/j.solmat.2014.12.012;TBA;mullite;cera;oxide;;;;;;;;no;;14,7;20;;;63,3;0,367;;;;;;;;;;;;;;;;;;;
Liu2015;Liu, R., Zhang, F., Su, W., Zhao, H., & Wang, C. (2015). Impregnation of porous mullite with Na2SO4 phase change material for thermal energy storage. Solar Energy Materials and Solar Cells, 134, 268–274. doi:10.1016/j.solmat.2014.12.012;TBA;mullite;cera;oxide;;;;;;;;no;;14,7;25;;;59;0,41;;;;;;;;;;;;;;;;;;;
Liu2015;Liu, R., Zhang, F., Su, W., Zhao, H., & Wang, C. (2015). Impregnation of porous mullite with Na2SO4 phase change material for thermal energy storage. Solar Energy Materials and Solar Cells, 134, 268–274. doi:10.1016/j.solmat.2014.12.012;TBA;mullite;cera;oxide;;;;;;;;no;;14,7;30;;;55,4;0,446;;;;;;;;;;;;;;;;;;;
Liu2015;Liu, R., Zhang, F., Su, W., Zhao, H., & Wang, C. (2015). Impregnation of porous mullite with Na2SO4 phase change material for thermal energy storage. Solar Energy Materials and Solar Cells, 134, 268–274. doi:10.1016/j.solmat.2014.12.012;TBA;mullite;cera;oxide;;;;;;;;no;;14,7;35;;;54,5;0,455;;;;;;;;;;;;;;;;;;;
Liu2015;Liu, R., Zhang, F., Su, W., Zhao, H., & Wang, C. (2015). Impregnation of porous mullite with Na2SO4 phase change material for thermal energy storage. Solar Energy Materials and Solar Cells, 134, 268–274. doi:10.1016/j.solmat.2014.12.012;TBA;mullite;cera;oxide;;;;;;;;no;;14,7;40;;;53,5;0,465;;;;;;;;;;;;;;;;;;;
Fukasawa2002a;Fukasawa, T., Ando, M., & Ohji, T. (2002). Filtering properties of porous ceramics with unidirectionally aligne pores. Journal Of The Ceramic Society Of Japan, 110(1283), 627–631. doi:10.2109/jcersj.110.627;water;silicon nitride;cera;covalent;-80;;;;;;;?;;;20;;;66,5;0,335;;;;;;;;;;;;;;;;;;;
Fukasawa2002a;Fukasawa, T., Ando, M., & Ohji, T. (2002). Filtering properties of porous ceramics with unidirectionally aligne pores. Journal Of The Ceramic Society Of Japan, 110(1283), 627–631. doi:10.2109/jcersj.110.627;water;silicon nitride;cera;covalent;-80;;;;;;;?;;;20;;;62,8;0,372;;;;;;;;;;;;;;;;;;;
Fukasawa2002a;Fukasawa, T., Ando, M., & Ohji, T. (2002). Filtering properties of porous ceramics with unidirectionally aligne pores. Journal Of The Ceramic Society Of Japan, 110(1283), 627–631. doi:10.2109/jcersj.110.627;water;silicon nitride;cera;covalent;-25;;;;;;;?;;;20;;;66,2;0,338;;;;;;;;;;;;;;;;;;;
Fukasawa2002a;Fukasawa, T., Ando, M., & Ohji, T. (2002). Filtering properties of porous ceramics with unidirectionally aligne pores. Journal Of The Ceramic Society Of Japan, 110(1283), 627–631. doi:10.2109/jcersj.110.627;water;silicon nitride;cera;covalent;-80;;;;;;;?;;;20;;;69,5;0,305;;;;;;;;;;;;;;;;;;;
Fukushima2014a;Fukushima, M., & Yoshizawa, Y. (2014). Fabrication of highly porous silica thermal insulators prepared by gelation-freezing route. Journal of the American Ceramic Society, 93(3), 713–717. doi:10.1111/jace.12723;water;silica;cera;oxide;-80;;;;;;;;;0,02;10;;;88;0,12;;;;;;;;;;;;;;;;;;;
Fukushima2014a;Fukushima, M., & Yoshizawa, Y. (2014). Fabrication of highly porous silica thermal insulators prepared by gelation-freezing route. Journal of the American Ceramic Society, 93(3), 713–717. doi:10.1111/jace.12723;water;silica;cera;oxide;-80;;;;;;;;;0,02;5;;;94;0,06;;;;;;;;;;;;;;;;;;;
Fukushima2014a;Fukushima, M., & Yoshizawa, Y. (2014). Fabrication of highly porous silica thermal insulators prepared by gelation-freezing route. Journal of the American Ceramic Society, 93(3), 713–717. doi:10.1111/jace.12723;water;silica;cera;oxide;-80;;;;;;;;;0,02;1;;;98;0,02;;;;;;;;;;;;;;;;;;;
Pekor2010;Pekor, C. M., Groth, B., & Nettleship, I. (2010). The Effect of Polyvinyl Alcohol on the Microstructure and Permeability of Freeze-Cast Alumina. Journal of the American Ceramic Society, 93(1), 115–120. doi:10.1111/j.1551-2916.2009.03398.x;water;alumina;cera;oxide;-70;;;;;;;;;0,4;25;;;75;0,25;;;;;;;;;;;;;;;;;;;
Zuo2010;Zuo, K., Zeng, Y.-P., & Jiang, D. (2010). Effect of polyvinyl alcohol additive on the pore structure and morphology of the freeze-cast hydroxyapatite ceramics. Materials Science and Engineering: C, 30(2), 283–287. doi:10.1016/j.msec.2009.11.003;water;HAP;cera;oxide;-18;;;;;;;;;0,4;42,5;;;20,4;0,796;;;;;;;;;;;;;;;;;;;
Zuo2010;Zuo, K., Zeng, Y.-P., & Jiang, D. (2010). Effect of polyvinyl alcohol additive on the pore structure and morphology of the freeze-cast hydroxyapatite ceramics. Materials Science and Engineering: C, 30(2), 283–287. doi:10.1016/j.msec.2009.11.003;water;HAP;cera;oxide;-18;;;;;;;;;0,4;24;;;23,6;0,764;;;;;;;;;;;;;;;;;;;
Yoon2008;Yoon, B.-H. (2008). In-situ fabrication of porous hydroxyapatite (HA) scaffolds with dense shells by freezing HA/camphene slurry. Materials Letters, 62(10-11), 1700–1703. doi:10.1016/j.matlet.2007.09.063;camphene;HAP;cera;oxide;35;;;;;;;;;;20;;;;;16,1;;;;;;;;;;;;;;;;;;
Zeng2014b;Zeng, J., Zhang, Y., Zhou, K., & Zhang, D. (2014). Effects of alcohol additives on pore structure and morphology of freeze-cast ceramics. Transactions of Nonferrous Metals Society of China, 24(3), 718–722. doi:10.1016/S1003-6326(14)63116-2;water;alumina;cera;oxide;;;;;;;;no;;0,5;10;;;74,4;0,256;13,4;;10;15;;;;;0,2;;;;2600;400;0,0335;;390;39,25868544;0,0343589743589744
Zeng2014b;Zeng, J., Zhang, Y., Zhou, K., & Zhang, D. (2014). Effects of alcohol additives on pore structure and morphology of freeze-cast ceramics. Transactions of Nonferrous Metals Society of China, 24(3), 718–722. doi:10.1016/S1003-6326(14)63116-2;water/10%ethanol;alumina;cera;oxide;;;;;;;;no;;0,5;10;;;73,1;0,269;14,5;;10;15;;;;;0,2;;;;2600;400;0,03625;;390;45,54835506;0,0371794871794872
Zeng2014b;Zeng, J., Zhang, Y., Zhou, K., & Zhang, D. (2014). Effects of alcohol additives on pore structure and morphology of freeze-cast ceramics. Transactions of Nonferrous Metals Society of China, 24(3), 718–722. doi:10.1016/S1003-6326(14)63116-2;water/30%ethanol;alumina;cera;oxide;;;;;;;;no;;0,5;10;;;68,5;0,315;18,2;;10;15;;;;;0,2;;;;2600;400;0,0455;;390;73,1387475;0,0466666666666667
Zeng2014b;Zeng, J., Zhang, Y., Zhou, K., & Zhang, D. (2014). Effects of alcohol additives on pore structure and morphology of freeze-cast ceramics. Transactions of Nonferrous Metals Society of China, 24(3), 718–722. doi:10.1016/S1003-6326(14)63116-2;water/10%1-propanol;alumina;cera;oxide;;;;;;;;no;;0,5;10;;;74,3;0,257;16,6;;10;15;;;;;0,2;;;;2600;400;0,0415;;390;39,72054762;0,0425641025641026
Zeng2014b;Zeng, J., Zhang, Y., Zhou, K., & Zhang, D. (2014). Effects of alcohol additives on pore structure and morphology of freeze-cast ceramics. Transactions of Nonferrous Metals Society of China, 24(3), 718–722. doi:10.1016/S1003-6326(14)63116-2;water/30%1-propanol;alumina;cera;oxide;;;;;;;;no;;0,5;10;;;73,7;0,263;15;;10;15;;;;;0,2;;;;2600;400;0,0375;;390;42,56798598;0,0384615384615385
Ping2015;Ping, R. G., Chang, S., & Fu, S. Y. (2015). Effects of composition and sintering temperature on the structure and compressive property of the lamellar Al2 O3 – ZrO2 scaffolds prepared by freeze casting. Journal of Materials Science, (5988). doi:10.1007/s10853-015-9053-6;water;alumina/zirconia (10/90);cera;oxide;-20;;;;;;cellular;;;;30;;3wt%TiO2;54,414;0,45586;47;;15;25;;;;;0,5;;;;2960;760;0,0618421052631579;;237;134,70820677926;0,19831223628692
Ping2015;Ping, R. G., Chang, S., & Fu, S. Y. (2015). Effects of composition and sintering temperature on the structure and compressive property of the lamellar Al2 O3 – ZrO2 scaffolds prepared by freeze casting. Journal of Materials Science, (5988). doi:10.1007/s10853-015-9053-6;water;alumina/zirconia (30/70);cera;oxide;-20;;;;;;cellular;;;;30;;3wt%TiO2;60,213;0,39787;60;;15;25;;;;;0,5;;;;2880;680;0,0882352941176471;;271;102,410414286271;0,22140221402214
Ping2015;Ping, R. G., Chang, S., & Fu, S. Y. (2015). Effects of composition and sintering temperature on the structure and compressive property of the lamellar Al2 O3 – ZrO2 scaffolds prepared by freeze casting. Journal of Materials Science, (5988). doi:10.1007/s10853-015-9053-6;water;alumina/zirconia (50/50);cera;oxide;-20;;;;;;cellular;;;;30;;3wt%TiO2;63,011;0,36989;28;;15;25;;;;;0,5;;;;2800;600;0,0466666666666667;;305;92,6123406662943;0,0918032786885246
Ping2015;Ping, R. G., Chang, S., & Fu, S. Y. (2015). Effects of composition and sintering temperature on the structure and compressive property of the lamellar Al2 O3 – ZrO2 scaffolds prepared by freeze casting. Journal of Materials Science, (5988). doi:10.1007/s10853-015-9053-6;water;alumina/zirconia (70/30);cera;oxide;-20;;;;;;cellular;;;;30;;3wt%TiO2;59,424;0,40576;14;;15;25;;;;;0,5;;;;2720;520;0,0269230769230769;;339;135,880971789533;0,0412979351032448
Ping2015;Ping, R. G., Chang, S., & Fu, S. Y. (2015). Effects of composition and sintering temperature on the structure and compressive property of the lamellar Al2 O3 – ZrO2 scaffolds prepared by freeze casting. Journal of Materials Science, (5988). doi:10.1007/s10853-015-9053-6;water;alumina/zirconia (90/10);cera;oxide;-20;;;;;;cellular;;;;30;;3wt%TiO2;52,413;0,47587;36;;15;25;;;;;0,5;;;;2640;440;0,0818181818181818;;373;241,170987828865;0,096514745308311
Ping2015;Ping, R. G., Chang, S., & Fu, S. Y. (2015). Effects of composition and sintering temperature on the structure and compressive property of the lamellar Al2 O3 – ZrO2 scaffolds prepared by freeze casting. Journal of Materials Science, (5988). doi:10.1007/s10853-015-9053-6;water;alumina/zirconia (10/90);cera;oxide;-20;;;;;;brittle;yes;;;30;;3wt%TiO2;53,284;0,46716;78;;15;25;;;;;0,5;;;;2960;760;0,102631578947368;;237;144,976144420548;0,329113924050633
Ping2015;Ping, R. G., Chang, S., & Fu, S. Y. (2015). Effects of composition and sintering temperature on the structure and compressive property of the lamellar Al2 O3 – ZrO2 scaffolds prepared by freeze casting. Journal of Materials Science, (5988). doi:10.1007/s10853-015-9053-6;water;alumina/zirconia (30/70);cera;oxide;-20;;;;;;cellular;;;;30;;3wt%TiO2;55,570;0,444;105;;15;25;;;;;0,5;;;;2880;680;0,154411764705882;;271;142,609836175182;0,387453874538745
Ping2015;Ping, R. G., Chang, S., & Fu, S. Y. (2015). Effects of composition and sintering temperature on the structure and compressive property of the lamellar Al2 O3 – ZrO2 scaffolds prepared by freeze casting. Journal of Materials Science, (5988). doi:10.1007/s10853-015-9053-6;water;alumina/zirconia (50/50);cera;oxide;-20;;;;;;cellular;;;;30;;3wt%TiO2;57,359;0,42641;61;;15;25;;;;;0,5;;;;2800;600;0,101666666666667;;305;141,883937676719;0,2
Ping2015;Ping, R. G., Chang, S., & Fu, S. Y. (2015). Effects of composition and sintering temperature on the structure and compressive property of the lamellar Al2 O3 – ZrO2 scaffolds prepared by freeze casting. Journal of Materials Science, (5988). doi:10.1007/s10853-015-9053-6;water;alumina/zirconia (70/30);cera;oxide;-20;;;;;;cellular;;;;30;;3wt%TiO2;52,534;0,47466;41;;15;25;;;;;0,5;;;;2720;520;0,0788461538461538;;339;217,519829055876;0,12094395280236
Ping2015;Ping, R. G., Chang, S., & Fu, S. Y. (2015). Effects of composition and sintering temperature on the structure and compressive property of the lamellar Al2 O3 – ZrO2 scaffolds prepared by freeze casting. Journal of Materials Science, (5988). doi:10.1007/s10853-015-9053-6;water;alumina/zirconia (90/10);cera;oxide;-20;;;;;;cellular;;;;30;;3wt%TiO2;49,278;0,50722;66;;15;25;;;;;0,5;;;;2640;440;0,15;;373;292,044607348253;0,176943699731903
Ping2015;Ping, R. G., Chang, S., & Fu, S. Y. (2015). Effects of composition and sintering temperature on the structure and compressive property of the lamellar Al2 O3 – ZrO2 scaffolds prepared by freeze casting. Journal of Materials Science, (5988). doi:10.1007/s10853-015-9053-6;water;alumina/zirconia (10/90);cera;oxide;-20;;;;;;cellular;;;;30;;3wt%TiO2;45,661;0,54339;80;;15;25;;;;;0,5;;;;2960;760;0,105263157894737;;237;228,157380443831;0,337552742616034
Ping2015;Ping, R. G., Chang, S., & Fu, S. Y. (2015). Effects of composition and sintering temperature on the structure and compressive property of the lamellar Al2 O3 – ZrO2 scaffolds prepared by freeze casting. Journal of Materials Science, (5988). doi:10.1007/s10853-015-9053-6;water;alumina/zirconia (30/70);cera;oxide;-20;;;;;;cellular;;;;30;;3wt%TiO2;49,728;0,50272;91;;15;25;;;;;0,5;;;;2880;680;0,133823529411765;;271;206,585117418652;0,335793357933579
Ping2015;Ping, R. G., Chang, S., & Fu, S. Y. (2015). Effects of composition and sintering temperature on the structure and compressive property of the lamellar Al2 O3 – ZrO2 scaffolds prepared by freeze casting. Journal of Materials Science, (5988). doi:10.1007/s10853-015-9053-6;water;alumina/zirconia (50/50);cera;oxide;-20;;;;;;cellular;;;;30;;3wt%TiO2;51,781;0,48219;86;;15;25;;;;;0,5;;;;2800;600;0,143333333333333;;305;205,16614014405;0,281967213114754
Ping2015;Ping, R. G., Chang, S., & Fu, S. Y. (2015). Effects of composition and sintering temperature on the structure and compressive property of the lamellar Al2 O3 – ZrO2 scaffolds prepared by freeze casting. Journal of Materials Science, (5988). doi:10.1007/s10853-015-9053-6;water;alumina/zirconia (70/30);cera;oxide;-20;;;;;;cellular;;;;30;;3wt%TiO2;48,412;0,51588;48;;15;25;;;;;0,5;;;;2720;520;0,0923076923076923;;339;279,252469307346;0,141592920353982
Ping2015;Ping, R. G., Chang, S., & Fu, S. Y. (2015). Effects of composition and sintering temperature on the structure and compressive property of the lamellar Al2 O3 – ZrO2 scaffolds prepared by freeze casting. Journal of Materials Science, (5988). doi:10.1007/s10853-015-9053-6;water;alumina/zirconia (90/10);cera;oxide;-20;;;;;;cellular;;;;30;;3wt%TiO2;40,036;0,59964;48;;15;25;;;;;0,5;;;;2640;440;0,109090909090909;;373;482,538387576224;0,128686327077748
Li2015b;Li, W., Porter, M. M., Olevsky, E. A., German, R. M., & Mckittrick, J. (2015). Sintering of Bi-porous titanium dioxide scaffolds: Experimentation, modeling and simulation. Materials Science & Engineering A. doi:10.1016/j.msea.2015.03.065;;titania;cera;oxide;;10;;;;;;;;0,35;10;;;87;0,13;1,88;;5;5;5;;;;0,005;;;0;700;400;0,0047;;220;2,90004;0,00854545454545455
Li2015b;Li, W., Porter, M. M., Olevsky, E. A., German, R. M., & Mckittrick, J. (2015). Sintering of Bi-porous titanium dioxide scaffolds: Experimentation, modeling and simulation. Materials Science & Engineering A. doi:10.1016/j.msea.2015.03.065;;titania;cera;oxide;;10;;;;;;;;0,35;10;;;85;0,15;1,13;;5;5;5;;;;0,005;;;0;700;400;0,002825;;220;4,455;0,00513636363636364
Li2015b;Li, W., Porter, M. M., Olevsky, E. A., German, R. M., & Mckittrick, J. (2015). Sintering of Bi-porous titanium dioxide scaffolds: Experimentation, modeling and simulation. Materials Science & Engineering A. doi:10.1016/j.msea.2015.03.065;;titania;cera;oxide;;10;;;;;;;;0,35;10;;;75;0,25;3,88;;5;5;5;;;;0,005;;;0;700;400;0,0097;;220;20,625;0,0176363636363636
Li2015b;Li, W., Porter, M. M., Olevsky, E. A., German, R. M., & Mckittrick, J. (2015). Sintering of Bi-porous titanium dioxide scaffolds: Experimentation, modeling and simulation. Materials Science & Engineering A. doi:10.1016/j.msea.2015.03.065;;titania;cera;oxide;;10;;;;;;;;0,35;10;;;28;0,72;514;;5;5;5;;;;0,005;;;0;700;400;1,285;;220;492,68736;2,33636363636364
;;;;;;;;;;;;;;;;;;;;;;;;;;;;;;;;;;;;;;;
